Repository: KevinGundlach/AgenticDatabaseReconstruction

# Agentic Database Reconstruction

The Agentic Database Reconstruction project is to serve as part of a masters thesis titled **Automated Ontology Construction For Explainable Feature Discovery In Alloy Corrosion Resistance.**

The overall goal of the thesis is to develop an agentic framework capable of autonomously building a structured dataset of alloy corrosion metrics and environmental parameters, then develop machine learning models and heuristics to identify the impact that each parameter has on an alloy's corrosion resistance, and on pitting potential in particular.

This project uses LLM agents to extract corrosion-experiment data from research papers. The focus is **pitting potential**: finding the reported results, recovering the experimental conditions, and comparing the extracted data with the manually curated Citrine corrosion-resistant alloy (CRA) database.

## Agent Skills

Each agent skill lives in [`.agents/skills/`](.agents/skills/) and saves a JSON file plus a short report.

| Skill | What it does | Inputs |
|---|---|---|
| **1. [Register observations](.agents/skills/register-observations/SKILL.md)** (`register-observations`) | Finds pitting-potential results in plots, tables, and text. Records their values, units, sample labels, and exact locations. Combines repeated presentations when the paper supports that they describe the same result. | Paper PDF |
| **2. [Match observations to CRA](.agents/skills/match-observations-cra-database/SKILL.md)** (`match-observations-cra-database`) | Links observations to CRA row numbers, allowing for differences in units. Keeps uncertain matches as candidates rather than forcing an assignment. | PDF, observation registry, paper-specific CRA CSV |
| **3. [Enrich observations](.agents/skills/enrich-observations/SKILL.md)** (`enrich-observations`) | Adds alloy composition and preparation, electrolyte details, temperature, and test procedure for each observation. Keeps the registered pitting potential unchanged. | PDF and observation registry |

**Matching and enrichment work separately from the same registry.** Registration and enrichment read only the paper; the matching agent is the only one that sees CRA data. This lets us compare the extracted experimental details with CRA without giving the enrichment agent the answers.

Observation IDs connect the outputs. Large registries can be split into smaller batches while keeping those IDs. Ambiguous associations, conflicting source values, and extraction problems are recorded in the JSON and reports.

## Project structure

- `.agents/skills/`: The three skills, with their schemas, models, and validators.
- `papers/`: Research papers as PDFs.
- `citrine_database/`: Original CRA workbook and CSV exports. The `by_reference/` subfolder contains one pitting-potential CSV per paper.
- `observation_registry/`: Extracted outcomes and their source locations.
- `matched_observations/`: Links between observations and CRA rows.
- `enriched_observations/`: Alloy, electrolyte, and test details for each observation.
- `models/`: Python models used by the analysis scripts.
- `utils/`: Data-processing and PostgreSQL helpers.
- `analysis.py`: Exploratory analysis and database loading.
- `process_observations.py`: Helpers for selecting and loading observations.

Paper numbers connect the source files: a PDF beginning with `49_` corresponds to `citrine_database/by_reference/pitting_potential_49.csv`. The CSV's `Reference` column identifies the paper, and `No.` identifies the CRA row.

The folders above contain the current saved results. When running matching or enrichment, specify these output folders explicitly; their skill defaults use different names.

## Current progress

The three skills have been run across the available corpus of **77 papers**. Registry and enrichment JSONs are saved for all 77; matching JSONs cover the **61 papers** with both a PDF and a paper-specific CRA CSV. Some outputs are empty or have unresolved issues, so the companion reports are part of the results.

The next step is to normalize the extracted context values and measure agreement with CRA. Ontology learning and predictive modelling are later stages of the thesis.

## Working with the repository

Python dependencies are listed in `pyproject.toml` and can be installed with `uv sync`. Invoke the skills through an agent with visual PDF-reading tools; their Python scripts prepare and validate data rather than run an LLM themselves. See each skill's instructions for usage and validation commands.

The database utilities support SQL exploration. **The current `analysis.py` entry point drops and recreates `agenticdb`**, and the exploratory scripts still contain older paths and paper filters that need checking before use.

File: citrine_database/paper_3.csv
No.,Fe,Cr,Ni,Mo,W,N,Nb,C,Si,Mn,Cu,P,S,Al,V,Ta,Re,Ce,Ti,Co,B,Mg,Y,Gd,"Avg. Epit, mV (SCE) ","Max Epit, mV (SCE)","Min Epit, mV (SCE)",Test Temp. C,Test Solution,[Cl-] M,pH,Test Method,Scan Rate mV/s,Heat treatment,Microstructures,Comments,Reference,Material class
404.0,73.63,22.53,1.45,1.02,0.0,,,,1.37,,,,,,0.0,0.0,0.0,0.0,0.0,0.0,0.0,0.0,0.0,0.0,152.00,,,90.0,deaerated synthetic sea water,0.546,7.2,Potentiodynamic Polarization,0.17,"All surfaces of the cast slabs were ground to remove imperfections and provide good rolling surfaces before annealing 16 hours at 1200C in argon atmosphere. The slabs were hot rolled at 1090C to 1/16 inch thickness. Oxide scale was subsequently removed by sand blasting before a final annealing treatment. Following preparation, each alloy was hot rolled to 0.1 inch sheet and water quenched. Hot rolling temperatures were restricted to a maximum of 982C and a minimum of 816C. The hot rolled sheet was electropolished in an aqueous 15wt% NaCl/ 30wt%H2SO4 electrolyte to remove surface scale and sheared into 1 inch wide strips running parallel to the hot rolling direction. The 1 inch wide hot rolled strips were subsequently cold rolled from 0.1 inch to a final thickness of 0.0625inch. ",,,3,Fe Alloy
405.0,74.0,20.73,2.17,1.03,0.0,,,,2.07,,,,,,0.0,0.0,0.0,0.0,0.0,0.0,0.0,0.0,0.0,0.0,190.00,,,90.0,deaerated synthetic sea water,0.546,7.2,Potentiodynamic Polarization,0.17,"All surfaces of the cast slabs were ground to remove imperfections and provide good rolling surfaces before annealing 16 hours at 1200C in argon atmosphere. The slabs were hot rolled at 1090C to 1/16 inch thickness. Oxide scale was subsequently removed by sand blasting before a final annealing treatment. Following preparation, each alloy was hot rolled to 0.1 inch sheet and water quenched. Hot rolling temperatures were restricted to a maximum of 982C and a minimum of 816C. The hot rolled sheet was electropolished in an aqueous 15wt% NaCl/ 30wt%H2SO4 electrolyte to remove surface scale and sheared into 1 inch wide strips running parallel to the hot rolling direction. The 1 inch wide hot rolled strips were subsequently cold rolled from 0.1 inch to a final thickness of 0.0625inch. ",,,3,Fe Alloy
406.0,73.49,22.56,1.44,0.71,0.0,,0.34,,1.37,0.09,,,,,0.0,0.0,0.0,0.0,0.0,0.0,0.0,0.0,0.0,0.0,286.00,,,90.0,deaerated synthetic sea water,0.546,7.2,Potentiodynamic Polarization,0.17,"All surfaces of the cast slabs were ground to remove imperfections and provide good rolling surfaces before annealing 16 hours at 1200C in argon atmosphere. The slabs were hot rolled at 1090C to 1/16 inch thickness. Oxide scale was subsequently removed by sand blasting before a final annealing treatment. Following preparation, each alloy was hot rolled to 0.1 inch sheet and water quenched. Hot rolling temperatures were restricted to a maximum of 982C and a minimum of 816C. The hot rolled sheet was electropolished in an aqueous 15wt% NaCl/ 30wt%H2SO4 electrolyte to remove surface scale and sheared into 1 inch wide strips running parallel to the hot rolling direction. The 1 inch wide hot rolled strips were subsequently cold rolled from 0.1 inch to a final thickness of 0.0625inch. ",,,3,Fe Alloy
407.0,73.38,22.52,1.85,0.7,0.0,,0.34,,,0.08,,,,1.13,0.0,0.0,0.0,0.0,0.0,0.0,0.0,0.0,0.0,0.0,140.00,,,90.0,deaerated synthetic sea water,0.546,7.2,Potentiodynamic Polarization,0.17,"All surfaces of the cast slabs were ground to remove imperfections and provide good rolling surfaces before annealing 16 hours at 1200C in argon atmosphere. The slabs were hot rolled at 1090C to 1/16 inch thickness. Oxide scale was subsequently removed by sand blasting before a final annealing treatment. Following preparation, each alloy was hot rolled to 0.1 inch sheet and water quenched. Hot rolling temperatures were restricted to a maximum of 982C and a minimum of 816C. The hot rolled sheet was electropolished in an aqueous 15wt% NaCl/ 30wt%H2SO4 electrolyte to remove surface scale and sheared into 1 inch wide strips running parallel to the hot rolling direction. The 1 inch wide hot rolled strips were subsequently cold rolled from 0.1 inch to a final thickness of 0.0625inch. ",,,3,Fe Alloy
408.0,73.66,21.51,1.44,2.03,0.0,,,,1.36,,,,,,0.0,0.0,0.0,0.0,0.0,0.0,0.0,0.0,0.0,0.0,238.00,,,90.0,deaerated synthetic sea water,0.546,7.2,Potentiodynamic Polarization,0.17,"All surfaces of the cast slabs were ground to remove imperfections and provide good rolling surfaces before annealing 16 hours at 1200C in argon atmosphere. The slabs were hot rolled at 1090C to 1/16 inch thickness. Oxide scale was subsequently removed by sand blasting before a final annealing treatment. Following preparation, each alloy was hot rolled to 0.1 inch sheet and water quenched. Hot rolling temperatures were restricted to a maximum of 982C and a minimum of 816C. The hot rolled sheet was electropolished in an aqueous 15wt% NaCl/ 30wt%H2SO4 electrolyte to remove surface scale and sheared into 1 inch wide strips running parallel to the hot rolling direction. The 1 inch wide hot rolled strips were subsequently cold rolled from 0.1 inch to a final thickness of 0.0625inch. ",,,3,Fe Alloy
409.0,74.03,19.71,2.16,2.04,0.0,,,,2.06,,,,,,0.0,0.0,0.0,0.0,0.0,0.0,0.0,0.0,0.0,0.0,218.00,,,90.0,deaerated synthetic sea water,0.546,7.2,Potentiodynamic Polarization,0.17,"All surfaces of the cast slabs were ground to remove imperfections and provide good rolling surfaces before annealing 16 hours at 1200C in argon atmosphere. The slabs were hot rolled at 1090C to 1/16 inch thickness. Oxide scale was subsequently removed by sand blasting before a final annealing treatment. Following preparation, each alloy was hot rolled to 0.1 inch sheet and water quenched. Hot rolling temperatures were restricted to a maximum of 982C and a minimum of 816C. The hot rolled sheet was electropolished in an aqueous 15wt% NaCl/ 30wt%H2SO4 electrolyte to remove surface scale and sheared into 1 inch wide strips running parallel to the hot rolling direction. The 1 inch wide hot rolled strips were subsequently cold rolled from 0.1 inch to a final thickness of 0.0625inch. ",,,3,Fe Alloy
410.0,73.37,21.49,1.84,1.75,0.0,,0.34,,,0.09,,,,1.12,0.0,0.0,0.0,0.0,0.0,0.0,0.0,0.0,0.0,0.0,276.00,,,90.0,deaerated synthetic sea water,0.546,7.2,Potentiodynamic Polarization,0.17,"All surfaces of the cast slabs were ground to remove imperfections and provide good rolling surfaces before annealing 16 hours at 1200C in argon atmosphere. The slabs were hot rolled at 1090C to 1/16 inch thickness. Oxide scale was subsequently removed by sand blasting before a final annealing treatment. Following preparation, each alloy was hot rolled to 0.1 inch sheet and water quenched. Hot rolling temperatures were restricted to a maximum of 982C and a minimum of 816C. The hot rolled sheet was electropolished in an aqueous 15wt% NaCl/ 30wt%H2SO4 electrolyte to remove surface scale and sheared into 1 inch wide strips running parallel to the hot rolling direction. The 1 inch wide hot rolled strips were subsequently cold rolled from 0.1 inch to a final thickness of 0.0625inch. ",,,3,Fe Alloy
411.0,72.73,21.48,1.43,3.0,0.0,,,,1.36,,,,,,0.0,0.0,0.0,0.0,0.0,0.0,0.0,0.0,0.0,0.0,256.00,,,90.0,deaerated synthetic sea water,0.546,7.2,Potentiodynamic Polarization,0.17,"All surfaces of the cast slabs were ground to remove imperfections and provide good rolling surfaces before annealing 16 hours at 1200C in argon atmosphere. The slabs were hot rolled at 1090C to 1/16 inch thickness. Oxide scale was subsequently removed by sand blasting before a final annealing treatment. Following preparation, each alloy was hot rolled to 0.1 inch sheet and water quenched. Hot rolling temperatures were restricted to a maximum of 982C and a minimum of 816C. The hot rolled sheet was electropolished in an aqueous 15wt% NaCl/ 30wt%H2SO4 electrolyte to remove surface scale and sheared into 1 inch wide strips running parallel to the hot rolling direction. The 1 inch wide hot rolled strips were subsequently cold rolled from 0.1 inch to a final thickness of 0.0625inch. ",,,3,Fe Alloy
412.0,73.02,19.7,2.15,2.64,0.0,,0.34,,2.06,0.09,,,,,0.0,0.0,0.0,0.0,0.0,0.0,0.0,0.0,0.0,0.0,182.00,,,90.0,deaerated synthetic sea water,0.546,7.2,Potentiodynamic Polarization,0.17,"All surfaces of the cast slabs were ground to remove imperfections and provide good rolling surfaces before annealing 16 hours at 1200C in argon atmosphere. The slabs were hot rolled at 1090C to 1/16 inch thickness. Oxide scale was subsequently removed by sand blasting before a final annealing treatment. Following preparation, each alloy was hot rolled to 0.1 inch sheet and water quenched. Hot rolling temperatures were restricted to a maximum of 982C and a minimum of 816C. The hot rolled sheet was electropolished in an aqueous 15wt% NaCl/ 30wt%H2SO4 electrolyte to remove surface scale and sheared into 1 inch wide strips running parallel to the hot rolling direction. The 1 inch wide hot rolled strips were subsequently cold rolled from 0.1 inch to a final thickness of 0.0625inch. ",,,3,Fe Alloy
413.0,71.93,19.74,2.14,3.5,0.0,,0.51,,2.05,0.13,,,,,0.0,0.0,0.0,0.0,0.0,0.0,0.0,0.0,0.0,0.0,220.00,,,90.0,deaerated synthetic sea water,0.546,7.2,Potentiodynamic Polarization,0.17,"All surfaces of the cast slabs were ground to remove imperfections and provide good rolling surfaces before annealing 16 hours at 1200C in argon atmosphere. The slabs were hot rolled at 1090C to 1/16 inch thickness. Oxide scale was subsequently removed by sand blasting before a final annealing treatment. Following preparation, each alloy was hot rolled to 0.1 inch sheet and water quenched. Hot rolling temperatures were restricted to a maximum of 982C and a minimum of 816C. The hot rolled sheet was electropolished in an aqueous 15wt% NaCl/ 30wt%H2SO4 electrolyte to remove surface scale and sheared into 1 inch wide strips running parallel to the hot rolling direction. The 1 inch wide hot rolled strips were subsequently cold rolled from 0.1 inch to a final thickness of 0.0625inch. ",,,3,Fe Alloy
414.0,70.97,19.73,2.13,4.7,0.0,,0.34,,2.04,0.09,,,,,0.0,0.0,0.0,0.0,0.0,0.0,0.0,0.0,0.0,0.0,238.00,,,90.0,deaerated synthetic sea water,0.546,7.2,Potentiodynamic Polarization,0.17,"All surfaces of the cast slabs were ground to remove imperfections and provide good rolling surfaces before annealing 16 hours at 1200C in argon atmosphere. The slabs were hot rolled at 1090C to 1/16 inch thickness. Oxide scale was subsequently removed by sand blasting before a final annealing treatment. Following preparation, each alloy was hot rolled to 0.1 inch sheet and water quenched. Hot rolling temperatures were restricted to a maximum of 982C and a minimum of 816C. The hot rolled sheet was electropolished in an aqueous 15wt% NaCl/ 30wt%H2SO4 electrolyte to remove surface scale and sheared into 1 inch wide strips running parallel to the hot rolling direction. The 1 inch wide hot rolled strips were subsequently cold rolled from 0.1 inch to a final thickness of 0.0625inch. ",,,3,Fe Alloy
415.0,73.63,22.53,1.45,1.02,0.0,,,,1.37,,,,,,0.0,0.0,0.0,0.0,0.0,0.0,0.0,0.0,0.0,0.0,142.00,,,90.0,deaerated synthetic sea water,0.546,7.2,Scratch,,"All surfaces of the cast slabs were ground to remove imperfections and provide good rolling surfaces before annealing 16 hours at 1200C in argon atmosphere. The slabs were hot rolled at 1090C to 1/16 inch thickness. Oxide scale was subsequently removed by sand blasting before a final annealing treatment. Following preparation, each alloy was hot rolled to 0.1 inch sheet and water quenched. Hot rolling temperatures were restricted to a maximum of 982C and a minimum of 816C. The hot rolled sheet was electropolished in an aqueous 15wt% NaCl/ 30wt%H2SO4 electrolyte to remove surface scale and sheared into 1 inch wide strips running parallel to the hot rolling direction. The 1 inch wide hot rolled strips were subsequently cold rolled from 0.1 inch to a final thickness of 0.0625inch. ",,,3,Fe Alloy
416.0,74.0,20.73,2.17,1.03,0.0,,,,2.07,,,,,,0.0,0.0,0.0,0.0,0.0,0.0,0.0,0.0,0.0,0.0,165.00,,,90.0,deaerated synthetic sea water,0.546,7.2,Scratch,,"All surfaces of the cast slabs were ground to remove imperfections and provide good rolling surfaces before annealing 16 hours at 1200C in argon atmosphere. The slabs were hot rolled at 1090C to 1/16 inch thickness. Oxide scale was subsequently removed by sand blasting before a final annealing treatment. Following preparation, each alloy was hot rolled to 0.1 inch sheet and water quenched. Hot rolling temperatures were restricted to a maximum of 982C and a minimum of 816C. The hot rolled sheet was electropolished in an aqueous 15wt% NaCl/ 30wt%H2SO4 electrolyte to remove surface scale and sheared into 1 inch wide strips running parallel to the hot rolling direction. The 1 inch wide hot rolled strips were subsequently cold rolled from 0.1 inch to a final thickness of 0.0625inch. ",,,3,Fe Alloy
417.0,73.49,22.56,1.44,0.71,0.0,,0.34,,1.37,0.09,,,,,0.0,0.0,0.0,0.0,0.0,0.0,0.0,0.0,0.0,0.0,174.00,,,90.0,deaerated synthetic sea water,0.546,7.2,Scratch,,"All surfaces of the cast slabs were ground to remove imperfections and provide good rolling surfaces before annealing 16 hours at 1200C in argon atmosphere. The slabs were hot rolled at 1090C to 1/16 inch thickness. Oxide scale was subsequently removed by sand blasting before a final annealing treatment. Following preparation, each alloy was hot rolled to 0.1 inch sheet and water quenched. Hot rolling temperatures were restricted to a maximum of 982C and a minimum of 816C. The hot rolled sheet was electropolished in an aqueous 15wt% NaCl/ 30wt%H2SO4 electrolyte to remove surface scale and sheared into 1 inch wide strips running parallel to the hot rolling direction. The 1 inch wide hot rolled strips were subsequently cold rolled from 0.1 inch to a final thickness of 0.0625inch. ",,,3,Fe Alloy
418.0,73.38,22.52,1.85,0.7,0.0,,0.34,,,0.08,,,,1.13,0.0,0.0,0.0,0.0,0.0,0.0,0.0,0.0,0.0,0.0,95.00,,,90.0,deaerated synthetic sea water,0.546,7.2,Scratch,,"All surfaces of the cast slabs were ground to remove imperfections and provide good rolling surfaces before annealing 16 hours at 1200C in argon atmosphere. The slabs were hot rolled at 1090C to 1/16 inch thickness. Oxide scale was subsequently removed by sand blasting before a final annealing treatment. Following preparation, each alloy was hot rolled to 0.1 inch sheet and water quenched. Hot rolling temperatures were restricted to a maximum of 982C and a minimum of 816C. The hot rolled sheet was electropolished in an aqueous 15wt% NaCl/ 30wt%H2SO4 electrolyte to remove surface scale and sheared into 1 inch wide strips running parallel to the hot rolling direction. The 1 inch wide hot rolled strips were subsequently cold rolled from 0.1 inch to a final thickness of 0.0625inch. ",,,3,Fe Alloy
419.0,73.66,21.51,1.44,2.03,0.0,,,,1.36,,,,,,0.0,0.0,0.0,0.0,0.0,0.0,0.0,0.0,0.0,0.0,230.00,,,90.0,deaerated synthetic sea water,0.546,7.2,Scratch,,"All surfaces of the cast slabs were ground to remove imperfections and provide good rolling surfaces before annealing 16 hours at 1200C in argon atmosphere. The slabs were hot rolled at 1090C to 1/16 inch thickness. Oxide scale was subsequently removed by sand blasting before a final annealing treatment. Following preparation, each alloy was hot rolled to 0.1 inch sheet and water quenched. Hot rolling temperatures were restricted to a maximum of 982C and a minimum of 816C. The hot rolled sheet was electropolished in an aqueous 15wt% NaCl/ 30wt%H2SO4 electrolyte to remove surface scale and sheared into 1 inch wide strips running parallel to the hot rolling direction. The 1 inch wide hot rolled strips were subsequently cold rolled from 0.1 inch to a final thickness of 0.0625inch. ",,,3,Fe Alloy
420.0,74.03,19.71,2.16,2.04,0.0,,,,2.06,,,,,,0.0,0.0,0.0,0.0,0.0,0.0,0.0,0.0,0.0,0.0,185.00,,,90.0,deaerated synthetic sea water,0.546,7.2,Scratch,,"All surfaces of the cast slabs were ground to remove imperfections and provide good rolling surfaces before annealing 16 hours at 1200C in argon atmosphere. The slabs were hot rolled at 1090C to 1/16 inch thickness. Oxide scale was subsequently removed by sand blasting before a final annealing treatment. Following preparation, each alloy was hot rolled to 0.1 inch sheet and water quenched. Hot rolling temperatures were restricted to a maximum of 982C and a minimum of 816C. The hot rolled sheet was electropolished in an aqueous 15wt% NaCl/ 30wt%H2SO4 electrolyte to remove surface scale and sheared into 1 inch wide strips running parallel to the hot rolling direction. The 1 inch wide hot rolled strips were subsequently cold rolled from 0.1 inch to a final thickness of 0.0625inch. ",,,3,Fe Alloy
421.0,73.37,21.49,1.84,1.75,0.0,,0.34,,,0.09,,,,1.12,0.0,0.0,0.0,0.0,0.0,0.0,0.0,0.0,0.0,0.0,270.00,,,90.0,deaerated synthetic sea water,0.546,7.2,Scratch,,"All surfaces of the cast slabs were ground to remove imperfections and provide good rolling surfaces before annealing 16 hours at 1200C in argon atmosphere. The slabs were hot rolled at 1090C to 1/16 inch thickness. Oxide scale was subsequently removed by sand blasting before a final annealing treatment. Following preparation, each alloy was hot rolled to 0.1 inch sheet and water quenched. Hot rolling temperatures were restricted to a maximum of 982C and a minimum of 816C. The hot rolled sheet was electropolished in an aqueous 15wt% NaCl/ 30wt%H2SO4 electrolyte to remove surface scale and sheared into 1 inch wide strips running parallel to the hot rolling direction. The 1 inch wide hot rolled strips were subsequently cold rolled from 0.1 inch to a final thickness of 0.0625inch. ",,,3,Fe Alloy
422.0,72.73,21.48,1.43,3.0,0.0,,,,1.36,,,,,,0.0,0.0,0.0,0.0,0.0,0.0,0.0,0.0,0.0,0.0,248.00,,,90.0,deaerated synthetic sea water,0.546,7.2,Scratch,,"All surfaces of the cast slabs were ground to remove imperfections and provide good rolling surfaces before annealing 16 hours at 1200C in argon atmosphere. The slabs were hot rolled at 1090C to 1/16 inch thickness. Oxide scale was subsequently removed by sand blasting before a final annealing treatment. Following preparation, each alloy was hot rolled to 0.1 inch sheet and water quenched. Hot rolling temperatures were restricted to a maximum of 982C and a minimum of 816C. The hot rolled sheet was electropolished in an aqueous 15wt% NaCl/ 30wt%H2SO4 electrolyte to remove surface scale and sheared into 1 inch wide strips running parallel to the hot rolling direction. The 1 inch wide hot rolled strips were subsequently cold rolled from 0.1 inch to a final thickness of 0.0625inch. ",,,3,Fe Alloy
423.0,73.02,19.7,2.15,2.64,0.0,,0.34,,2.06,0.09,,,,,0.0,0.0,0.0,0.0,0.0,0.0,0.0,0.0,0.0,0.0,165.00,,,90.0,deaerated synthetic sea water,0.546,7.2,Scratch,,"All surfaces of the cast slabs were ground to remove imperfections and provide good rolling surfaces before annealing 16 hours at 1200C in argon atmosphere. The slabs were hot rolled at 1090C to 1/16 inch thickness. Oxide scale was subsequently removed by sand blasting before a final annealing treatment. Following preparation, each alloy was hot rolled to 0.1 inch sheet and water quenched. Hot rolling temperatures were restricted to a maximum of 982C and a minimum of 816C. The hot rolled sheet was electropolished in an aqueous 15wt% NaCl/ 30wt%H2SO4 electrolyte to remove surface scale and sheared into 1 inch wide strips running parallel to the hot rolling direction. The 1 inch wide hot rolled strips were subsequently cold rolled from 0.1 inch to a final thickness of 0.0625inch. ",,,3,Fe Alloy
424.0,71.93,19.74,2.14,3.5,0.0,,0.51,,2.05,0.13,,,,,0.0,0.0,0.0,0.0,0.0,0.0,0.0,0.0,0.0,0.0,205.00,,,90.0,deaerated synthetic sea water,0.546,7.2,Scratch,,"All surfaces of the cast slabs were ground to remove imperfections and provide good rolling surfaces before annealing 16 hours at 1200C in argon atmosphere. The slabs were hot rolled at 1090C to 1/16 inch thickness. Oxide scale was subsequently removed by sand blasting before a final annealing treatment. Following preparation, each alloy was hot rolled to 0.1 inch sheet and water quenched. Hot rolling temperatures were restricted to a maximum of 982C and a minimum of 816C. The hot rolled sheet was electropolished in an aqueous 15wt% NaCl/ 30wt%H2SO4 electrolyte to remove surface scale and sheared into 1 inch wide strips running parallel to the hot rolling direction. The 1 inch wide hot rolled strips were subsequently cold rolled from 0.1 inch to a final thickness of 0.0625inch. ",,,3,Fe Alloy
425.0,70.97,19.73,2.13,4.7,0.0,,0.34,,2.04,0.09,,,,,0.0,0.0,0.0,0.0,0.0,0.0,0.0,0.0,0.0,0.0,152.00,,,90.0,deaerated synthetic sea water,0.546,7.2,Scratch,,"All surfaces of the cast slabs were ground to remove imperfections and provide good rolling surfaces before annealing 16 hours at 1200C in argon atmosphere. The slabs were hot rolled at 1090C to 1/16 inch thickness. Oxide scale was subsequently removed by sand blasting before a final annealing treatment. Following preparation, each alloy was hot rolled to 0.1 inch sheet and water quenched. Hot rolling temperatures were restricted to a maximum of 982C and a minimum of 816C. The hot rolled sheet was electropolished in an aqueous 15wt% NaCl/ 30wt%H2SO4 electrolyte to remove surface scale and sheared into 1 inch wide strips running parallel to the hot rolling direction. The 1 inch wide hot rolled strips were subsequently cold rolled from 0.1 inch to a final thickness of 0.0625inch. ",,,3,Fe Alloy
426.0,73.26,24.32,0.72,1.02,0.0,,,,0.68,,,,,,0.0,0.0,0.0,0.0,0.0,0.0,0.0,0.0,0.0,0.0,174.00,,,90.0,deaerated synthetic sea water,0.546,7.2,Potentiodynamic Polarization,0.17,This one received a final heat treatment of 1h at 1049C followed by water quenching comepared to the one above,,,3,Fe Alloy
427.0,73.63,22.53,1.45,1.02,0.0,,,,1.37,,,,,,0.0,0.0,0.0,0.0,0.0,0.0,0.0,0.0,0.0,0.0,136.00,,,90.0,deaerated synthetic sea water,0.546,7.2,Potentiodynamic Polarization,0.17,This one received a final heat treatment of 1h at 1049C followed by water quenching comepared to the one above,,,3,Fe Alloy
428.0,74.0,20.73,2.17,1.03,0.0,,,,2.07,,,,,,0.0,0.0,0.0,0.0,0.0,0.0,0.0,0.0,0.0,0.0,184.00,,,90.0,deaerated synthetic sea water,0.546,7.2,Potentiodynamic Polarization,0.17,This one received a final heat treatment of 1h at 1049C followed by water quenching comepared to the one above,,,3,Fe Alloy
429.0,73.49,22.56,1.44,0.71,0.0,,0.34,,1.37,0.09,,,,,0.0,0.0,0.0,0.0,0.0,0.0,0.0,0.0,0.0,0.0,194.00,,,90.0,deaerated synthetic sea water,0.546,7.2,Potentiodynamic Polarization,0.17,This one received a final heat treatment of 1h at 1049C followed by water quenching comepared to the one above,,,3,Fe Alloy
430.0,73.38,22.52,1.85,0.7,0.0,,0.34,,,0.08,,,,1.13,0.0,0.0,0.0,0.0,0.0,0.0,0.0,0.0,0.0,0.0,,142.0,125.0,90.0,deaerated synthetic sea water,0.546,7.2,Potentiodynamic Polarization,0.17,This one received a final heat treatment of 1h at 1049C followed by water quenching comepared to the one above,,,3,Fe Alloy
431.0,73.3,23.29,0.71,2.02,0.0,,,,0.68,,,,,,0.0,0.0,0.0,0.0,0.0,0.0,0.0,0.0,0.0,0.0,192.00,,,90.0,deaerated synthetic sea water,0.546,7.2,Potentiodynamic Polarization,0.17,This one received a final heat treatment of 1h at 1049C followed by water quenching comepared to the one above,,,3,Fe Alloy
432.0,73.66,21.51,1.44,2.03,0.0,,,,1.36,,,,,,0.0,0.0,0.0,0.0,0.0,0.0,0.0,0.0,0.0,0.0,262.00,,,90.0,deaerated synthetic sea water,0.546,7.2,Potentiodynamic Polarization,0.17,This one received a final heat treatment of 1h at 1049C followed by water quenching comepared to the one above,,,3,Fe Alloy
433.0,74.03,19.71,2.16,2.04,0.0,,,,2.06,,,,,,0.0,0.0,0.0,0.0,0.0,0.0,0.0,0.0,0.0,0.0,226.00,,,90.0,deaerated synthetic sea water,0.546,7.2,Potentiodynamic Polarization,0.17,This one received a final heat treatment of 1h at 1049C followed by water quenching comepared to the one above,,,3,Fe Alloy
434.0,73.48,21.53,1.44,1.75,0.0,,0.34,,1.37,0.09,,,,,0.0,0.0,0.0,0.0,0.0,0.0,0.0,0.0,0.0,0.0,194.00,,,90.0,deaerated synthetic sea water,0.546,7.2,Potentiodynamic Polarization,0.17,This one received a final heat treatment of 1h at 1049C followed by water quenching comepared to the one above,,,3,Fe Alloy
435.0,73.37,21.49,1.84,1.75,0.0,,0.34,,,0.09,,,,1.12,0.0,0.0,0.0,0.0,0.0,0.0,0.0,0.0,0.0,0.0,284.00,,,90.0,deaerated synthetic sea water,0.546,7.2,Potentiodynamic Polarization,0.17,This one received a final heat treatment of 1h at 1049C followed by water quenching comepared to the one above,,,3,Fe Alloy
436.0,72.73,21.48,1.43,3.0,0.0,,,,1.36,,,,,,0.0,0.0,0.0,0.0,0.0,0.0,0.0,0.0,0.0,0.0,306.00,,,90.0,deaerated synthetic sea water,0.546,7.2,Potentiodynamic Polarization,0.17,This one received a final heat treatment of 1h at 1049C followed by water quenching comepared to the one above,,,3,Fe Alloy
437.0,73.1,19.69,2.14,3.02,0.0,,,,2.05,,,,,,0.0,0.0,0.0,0.0,0.0,0.0,0.0,0.0,0.0,0.0,230.00,,,90.0,deaerated synthetic sea water,0.546,7.2,Potentiodynamic Polarization,0.17,This one received a final heat treatment of 1h at 1049C followed by water quenching comepared to the one above,,,3,Fe Alloy
438.0,72.65,21.51,1.43,2.62,0.0,,0.34,,1.36,0.09,,,,,0.0,0.0,0.0,0.0,0.0,0.0,0.0,0.0,0.0,0.0,225.00,,,90.0,deaerated synthetic sea water,0.546,7.2,Potentiodynamic Polarization,0.17,This one received a final heat treatment of 1h at 1049C followed by water quenching comepared to the one above,,,3,Fe Alloy
439.0,73.02,19.7,2.15,2.64,0.0,,0.34,,2.06,0.09,,,,,0.0,0.0,0.0,0.0,0.0,0.0,0.0,0.0,0.0,0.0,240.00,,,90.0,deaerated synthetic sea water,0.546,7.2,Potentiodynamic Polarization,0.17,This one received a final heat treatment of 1h at 1049C followed by water quenching comepared to the one above,,,3,Fe Alloy
440.0,71.93,19.74,2.14,3.5,0.0,,0.51,,2.05,0.13,,,,,0.0,0.0,0.0,0.0,0.0,0.0,0.0,0.0,0.0,0.0,342.00,,,90.0,deaerated synthetic sea water,0.546,7.2,Potentiodynamic Polarization,0.17,This one received a final heat treatment of 1h at 1049C followed by water quenching comepared to the one above,,,3,Fe Alloy
441.0,70.97,19.73,2.13,4.7,0.0,,0.34,,2.04,0.09,,,,,0.0,0.0,0.0,0.0,0.0,0.0,0.0,0.0,0.0,0.0,310.00,,,90.0,deaerated synthetic sea water,0.546,7.2,Potentiodynamic Polarization,0.17,This one received a final heat treatment of 1h at 1049C followed by water quenching comepared to the one above,,,3,Fe Alloy
442.0,73.26,24.32,0.72,1.02,0.0,,,,0.68,,,,,,0.0,0.0,0.0,0.0,0.0,0.0,0.0,0.0,0.0,0.0,145.00,,,90.0,deaerated synthetic sea water,0.546,7.2,Scratch,,This one received a final heat treatment of 1h at 1049C followed by water quenching comepared to the one above,,,3,Fe Alloy
443.0,73.63,22.53,1.45,1.02,0.0,,,,1.37,,,,,,0.0,0.0,0.0,0.0,0.0,0.0,0.0,0.0,0.0,0.0,108.00,,,90.0,deaerated synthetic sea water,0.546,7.2,Scratch,,This one received a final heat treatment of 1h at 1049C followed by water quenching comepared to the one above,,,3,Fe Alloy
444.0,74.0,20.73,2.17,1.03,0.0,,,,2.07,,,,,,0.0,0.0,0.0,0.0,0.0,0.0,0.0,0.0,0.0,0.0,178.00,,,90.0,deaerated synthetic sea water,0.546,7.2,Scratch,,This one received a final heat treatment of 1h at 1049C followed by water quenching comepared to the one above,,,3,Fe Alloy
445.0,73.49,22.56,1.44,0.71,0.0,,0.34,,1.37,0.09,,,,,0.0,0.0,0.0,0.0,0.0,0.0,0.0,0.0,0.0,0.0,186.00,,,90.0,deaerated synthetic sea water,0.546,7.2,Scratch,,This one received a final heat treatment of 1h at 1049C followed by water quenching comepared to the one above,,,3,Fe Alloy
446.0,73.38,22.52,1.85,0.7,0.0,,0.34,,,0.08,,,,1.13,0.0,0.0,0.0,0.0,0.0,0.0,0.0,0.0,0.0,0.0,98.00,,,90.0,deaerated synthetic sea water,0.546,7.2,Scratch,,This one received a final heat treatment of 1h at 1049C followed by water quenching comepared to the one above,,,3,Fe Alloy
447.0,73.3,23.29,0.71,2.02,0.0,,,,0.68,,,,,,0.0,0.0,0.0,0.0,0.0,0.0,0.0,0.0,0.0,0.0,170.00,,,90.0,deaerated synthetic sea water,0.546,7.2,Scratch,,This one received a final heat treatment of 1h at 1049C followed by water quenching comepared to the one above,,,3,Fe Alloy
448.0,73.66,21.51,1.44,2.03,0.0,,,,1.36,,,,,,0.0,0.0,0.0,0.0,0.0,0.0,0.0,0.0,0.0,0.0,232.00,,,90.0,deaerated synthetic sea water,0.546,7.2,Scratch,,This one received a final heat treatment of 1h at 1049C followed by water quenching comepared to the one above,,,3,Fe Alloy
449.0,74.03,19.71,2.16,2.04,0.0,,,,2.06,,,,,,0.0,0.0,0.0,0.0,0.0,0.0,0.0,0.0,0.0,0.0,215.00,,,90.0,deaerated synthetic sea water,0.546,7.2,Scratch,,This one received a final heat treatment of 1h at 1049C followed by water quenching comepared to the one above,,,3,Fe Alloy
450.0,73.48,21.53,1.44,1.75,0.0,,0.34,,1.37,0.09,,,,,0.0,0.0,0.0,0.0,0.0,0.0,0.0,0.0,0.0,0.0,192.00,,,90.0,deaerated synthetic sea water,0.546,7.2,Scratch,,This one received a final heat treatment of 1h at 1049C followed by water quenching comepared to the one above,,,3,Fe Alloy
451.0,73.37,21.49,1.84,1.75,0.0,,0.34,,,0.09,,,,1.12,0.0,0.0,0.0,0.0,0.0,0.0,0.0,0.0,0.0,0.0,165.00,,,90.0,deaerated synthetic sea water,0.546,7.2,Scratch,,This one received a final heat treatment of 1h at 1049C followed by water quenching comepared to the one above,,,3,Fe Alloy
452.0,72.73,21.48,1.43,3.0,0.0,,,,1.36,,,,,,0.0,0.0,0.0,0.0,0.0,0.0,0.0,0.0,0.0,0.0,272.00,,,90.0,deaerated synthetic sea water,0.546,7.2,Scratch,,This one received a final heat treatment of 1h at 1049C followed by water quenching comepared to the one above,,,3,Fe Alloy
453.0,73.1,19.69,2.14,3.02,0.0,,,,2.05,,,,,,0.0,0.0,0.0,0.0,0.0,0.0,0.0,0.0,0.0,0.0,222.00,,,90.0,deaerated synthetic sea water,0.546,7.2,Scratch,,This one received a final heat treatment of 1h at 1049C followed by water quenching comepared to the one above,,,3,Fe Alloy
454.0,72.65,21.51,1.43,2.62,0.0,,0.34,,1.36,0.09,,,,,0.0,0.0,0.0,0.0,0.0,0.0,0.0,0.0,0.0,0.0,174.00,,,90.0,deaerated synthetic sea water,0.546,7.2,Scratch,,This one received a final heat treatment of 1h at 1049C followed by water quenching comepared to the one above,,,3,Fe Alloy
455.0,73.02,19.7,2.15,2.64,0.0,,0.34,,2.06,0.09,,,,,0.0,0.0,0.0,0.0,0.0,0.0,0.0,0.0,0.0,0.0,235.00,,,90.0,deaerated synthetic sea water,0.546,7.2,Scratch,,This one received a final heat treatment of 1h at 1049C followed by water quenching comepared to the one above,,,3,Fe Alloy
456.0,71.93,19.74,2.14,3.5,0.0,,0.51,,2.05,0.13,,,,,0.0,0.0,0.0,0.0,0.0,0.0,0.0,0.0,0.0,0.0,268.00,,,90.0,deaerated synthetic sea water,0.546,7.2,Scratch,,This one received a final heat treatment of 1h at 1049C followed by water quenching comepared to the one above,,,3,Fe Alloy
457.0,70.97,19.73,2.13,4.7,0.0,,0.34,,2.04,0.09,,,,,0.0,0.0,0.0,0.0,0.0,0.0,0.0,0.0,0.0,0.0,298.00,,,90.0,deaerated synthetic sea water,0.546,7.2,Scratch,,This one received a final heat treatment of 1h at 1049C followed by water quenching comepared to the one above,,,3,Fe Alloy

File: citrine_database/paper_49.csv (part 1 of 2)
No.,Fe,Cr,Ni,Mo,W,N,Nb,C,Si,Mn,Cu,P,S,Al,V,Ta,Re,Ce,Ti,Co,B,Mg,Y,Gd,"Avg. Epit, mV (SCE) ","Max Epit, mV (SCE)","Min Epit, mV (SCE)",Test Temp. C,Test Solution,[Cl-] M,pH,Test Method,Scan Rate mV/s,Heat treatment,Microstructures,Comments,Reference,Material class
1.0,69.71,18.0,10.0,,0.0,0.0,0.0,0.03,1.0,1.0,0.2,0.05,0.02,0.0,0.0,0.0,0.0,0.0,0.0,0.0,0.0,0.0,0.0,0.0,287.00,,,50.0,"300 ppm NaCl, pH 7.8",0.0051,7.8,"Potentiodynamic Polarization with exposed area of 1 cm2. Potentiodynamic polarization experiments were carried out using a scan rate of 0.1 mV/s commencing at a potential about 250 mV more active than the stable OCP. Before starting the polarization scan, the specimen in the sample holder (WE) was left in the cell for about 1 h to attain a steady state which is shown by a constant potential and current at the beginning of the experiment. The potcntiodynamic runs were programmed such that upon attaining a current density of 25?A/cm^2, the scan direction was reversed and the potentials were scanned back to the starting potential.  ",0.10,,,S30403 (304L),49,Fe Alloy
2.0,69.71,18.0,10.0,,0.0,0.0,0.0,0.03,1.0,1.0,0.2,0.05,0.02,0.0,0.0,0.0,0.0,0.0,0.0,0.0,0.0,0.0,0.0,0.0,260.00,,,50.0,"500 ppm NaCl, pH 7.8",0.0086,7.8,"Potentiodynamic Polarization with exposed area of 1 cm2. Potentiodynamic polarization experiments were carried out using a scan rate of 0.1 mV/s commencing at a potential about 250 mV more active than the stable OCP. Before starting the polarization scan, the specimen in the sample holder (WE) was left in the cell for about 1 h to attain a steady state which is shown by a constant potential and current at the beginning of the experiment. The potcntiodynamic runs were programmed such that upon attaining a current density of 25?A/cm^2, the scan direction was reversed and the potentials were scanned back to the starting potential.  ",0.10,,,S30403 (304L),49,Fe Alloy
3.0,69.71,18.0,10.0,,0.0,0.0,0.0,0.03,1.0,1.0,0.2,0.05,0.02,0.0,0.0,0.0,0.0,0.0,0.0,0.0,0.0,0.0,0.0,0.0,218.00,,,50.0,"1000 ppm NaCl, pH 7.8",0.0171,7.8,"Potentiodynamic Polarization with exposed area of 1 cm2. Potentiodynamic polarization experiments were carried out using a scan rate of 0.1 mV/s commencing at a potential about 250 mV more active than the stable OCP. Before starting the polarization scan, the specimen in the sample holder (WE) was left in the cell for about 1 h to attain a steady state which is shown by a constant potential and current at the beginning of the experiment. The potcntiodynamic runs were programmed such that upon attaining a current density of 25?A/cm^2, the scan direction was reversed and the potentials were scanned back to the starting potential.  ",0.10,,,S30403 (304L),49,Fe Alloy
4.0,69.71,18.0,10.0,,0.0,0.0,0.0,0.03,1.0,1.0,0.2,0.05,0.02,0.0,0.0,0.0,0.0,0.0,0.0,0.0,0.0,0.0,0.0,0.0,140.00,,,50.0,"5000 ppm NaCl, pH 7.8",0.0856,7.8,"Potentiodynamic Polarization with exposed area of 1 cm2. Potentiodynamic polarization experiments were carried out using a scan rate of 0.1 mV/s commencing at a potential about 250 mV more active than the stable OCP. Before starting the polarization scan, the specimen in the sample holder (WE) was left in the cell for about 1 h to attain a steady state which is shown by a constant potential and current at the beginning of the experiment. The potcntiodynamic runs were programmed such that upon attaining a current density of 25?A/cm^2, the scan direction was reversed and the potentials were scanned back to the starting potential.  ",0.10,,,S30403 (304L),49,Fe Alloy
5.0,69.71,18.0,10.0,,0.0,,0.0,0.03,1.0,1.0,0.2,0.05,0.02,0.0,0.0,0.0,0.0,0.0,0.0,0.0,0.0,0.0,0.0,0.0,94.00,,,50.0,Seawater Natural,0.546,8.2,"Potentiodynamic Polarization with exposed area of 1 cm2. Potentiodynamic polarization experiments were carried out using a scan rate of 0.1 mV/s commencing at a potential about 250 mV more active than the stable OCP. Before starting the polarization scan, the specimen in the sample holder (WE) was left in the cell for about 1 h to attain a steady state which is shown by a constant potential and current at the beginning of the experiment. The potcntiodynamic runs were programmed such that upon attaining a current density of 25?A/cm^2, the scan direction was reversed and the potentials were scanned back to the starting potential.  ",0.10,,,S30403 (304L),49,Fe Alloy
6.0,67.54,16.0,11.0,3.0,0.0,,0.0,0.02,1.0,1.0,0.2,0.05,0.20,0.0,0.0,0.0,0.0,0.0,0.0,0.0,0.0,0.0,0.0,0.0,344.00,,,50.0,"300 ppm NaCl, pH 7.8",0.0051,7.8,"Potentiodynamic Polarization with exposed area of 1 cm2. Potentiodynamic polarization experiments were carried out using a scan rate of 0.1 mV/s commencing at a potential about 250 mV more active than the stable OCP. Before starting the polarization scan, the specimen in the sample holder (WE) was left in the cell for about 1 h to attain a steady state which is shown by a constant potential and current at the beginning of the experiment. The potcntiodynamic runs were programmed such that upon attaining a current density of 25?A/cm^2, the scan direction was reversed and the potentials were scanned back to the starting potential.  ",0.10,,,S31603 (316L),49,Fe Alloy
7.0,67.54,16.0,11.0,3.0,0.0,,0.0,0.02,1.0,1.0,0.2,0.05,0.20,0.0,0.0,0.0,0.0,0.0,0.0,0.0,0.0,0.0,0.0,0.0,330.00,,,50.0,"500 ppm NaCl, pH 7.8",0.0086,7.8,"Potentiodynamic Polarization with exposed area of 1 cm2. Potentiodynamic polarization experiments were carried out using a scan rate of 0.1 mV/s commencing at a potential about 250 mV more active than the stable OCP. Before starting the polarization scan, the specimen in the sample holder (WE) was left in the cell for about 1 h to attain a steady state which is shown by a constant potential and current at the beginning of the experiment. The potcntiodynamic runs were programmed such that upon attaining a current density of 25?A/cm^2, the scan direction was reversed and the potentials were scanned back to the starting potential.  ",0.10,,,S31603 (316L),49,Fe Alloy
8.0,67.54,16.0,11.0,3.0,0.0,,0.0,0.02,1.0,1.0,0.2,0.05,0.20,0.0,0.0,0.0,0.0,0.0,0.0,0.0,0.0,0.0,0.0,0.0,284.00,,,50.0,"1000 ppm NaCl, pH 7.8",0.0171,7.8,"Potentiodynamic Polarization with exposed area of 1 cm2. Potentiodynamic polarization experiments were carried out using a scan rate of 0.1 mV/s commencing at a potential about 250 mV more active than the stable OCP. Before starting the polarization scan, the specimen in the sample holder (WE) was left in the cell for about 1 h to attain a steady state which is shown by a constant potential and current at the beginning of the experiment. The potcntiodynamic runs were programmed such that upon attaining a current density of 25?A/cm^2, the scan direction was reversed and the potentials were scanned back to the starting potential.  ",0.10,,,S31603 (316L),49,Fe Alloy
9.0,67.54,16.0,11.0,3.0,0.0,,0.0,0.02,1.0,1.0,0.2,0.05,0.20,0.0,0.0,0.0,0.0,0.0,0.0,0.0,0.0,0.0,0.0,0.0,232.00,,,50.0,"5000 ppm NaCl, pH 7.8",0.0856,7.8,"Potentiodynamic Polarization with exposed area of 1 cm2. Potentiodynamic polarization experiments were carried out using a scan rate of 0.1 mV/s commencing at a potential about 250 mV more active than the stable OCP. Before starting the polarization scan, the specimen in the sample holder (WE) was left in the cell for about 1 h to attain a steady state which is shown by a constant potential and current at the beginning of the experiment. The potcntiodynamic runs were programmed such that upon attaining a current density of 25?A/cm^2, the scan direction was reversed and the potentials were scanned back to the starting potential.  ",0.10,,,S31603 (316L),49,Fe Alloy
10.0,67.54,16.0,11.0,3.0,0.0,,0.0,0.02,1.0,1.0,0.2,0.05,0.20,0.0,0.0,0.0,0.0,0.0,0.0,0.0,0.0,0.0,0.0,0.0,154.00,,,50.0,Seawater Natural,0.546,8.2,"Potentiodynamic Polarization with exposed area of 1 cm2. Potentiodynamic polarization experiments were carried out using a scan rate of 0.1 mV/s commencing at a potential about 250 mV more active than the stable OCP. Before starting the polarization scan, the specimen in the sample holder (WE) was left in the cell for about 1 h to attain a steady state which is shown by a constant potential and current at the beginning of the experiment. The potcntiodynamic runs were programmed such that upon attaining a current density of 25?A/cm^2, the scan direction was reversed and the potentials were scanned back to the starting potential.  ",0.10,,,S31603 (316L),49,Fe Alloy
11.0,62.54,18.0,13.0,3.0,0.0,,0.0,0.02,1.0,2.0,0.2,0.05,0.20,0.0,0.0,0.0,0.0,0.0,0.0,0.0,0.0,0.0,0.0,0.0,720.00,,,50.0,"300 ppm NaCl, pH 7.8",0.0051,7.8,"Potentiodynamic Polarization with exposed area of 1 cm2. Potentiodynamic polarization experiments were carried out using a scan rate of 0.1 mV/s commencing at a potential about 250 mV more active than the stable OCP. Before starting the polarization scan, the specimen in the sample holder (WE) was left in the cell for about 1 h to attain a steady state which is shown by a constant potential and current at the beginning of the experiment. The potcntiodynamic runs were programmed such that upon attaining a current density of 25?A/cm^2, the scan direction was reversed and the potentials were scanned back to the starting potential.  ",0.10,,,S31703 (317L),49,Fe Alloy
12.0,62.54,18.0,13.0,3.0,0.0,,0.0,0.02,1.0,2.0,0.2,0.05,0.20,0.0,0.0,0.0,0.0,0.0,0.0,0.0,0.0,0.0,0.0,0.0,647.00,,,50.0,"500 ppm NaCl, pH 7.8",0.0086,7.8,"Potentiodynamic Polarization with exposed area of 1 cm2. Potentiodynamic polarization experiments were carried out using a scan rate of 0.1 mV/s commencing at a potential about 250 mV more active than the stable OCP. Before starting the polarization scan, the specimen in the sample holder (WE) was left in the cell for about 1 h to attain a steady state which is shown by a constant potential and current at the beginning of the experiment. The potcntiodynamic runs were programmed such that upon attaining a current density of 25?A/cm^2, the scan direction was reversed and the potentials were scanned back to the starting potential.  ",0.10,,,S31703 (317L),49,Fe Alloy
13.0,62.54,18.0,13.0,3.0,0.0,,0.0,0.02,1.0,2.0,0.2,0.05,0.20,0.0,0.0,0.0,0.0,0.0,0.0,0.0,0.0,0.0,0.0,0.0,556.00,,,50.0,"1000 ppm NaCl, pH 7.8",0.0171,7.8,"Potentiodynamic Polarization with exposed area of 1 cm2. Potentiodynamic polarization experiments were carried out using a scan rate of 0.1 mV/s commencing at a potential about 250 mV more active than the stable OCP. Before starting the polarization scan, the specimen in the sample holder (WE) was left in the cell for about 1 h to attain a steady state which is shown by a constant potential and current at the beginning of the experiment. The potcntiodynamic runs were programmed such that upon attaining a current density of 25?A/cm^2, the scan direction was reversed and the potentials were scanned back to the starting potential.  ",0.10,,,S31703 (317L),49,Fe Alloy
14.0,62.54,18.0,13.0,3.0,0.0,,0.0,0.02,1.0,2.0,0.2,0.05,0.20,0.0,0.0,0.0,0.0,0.0,0.0,0.0,0.0,0.0,0.0,0.0,275.00,,,50.0,"5000 ppm NaCl, pH 7.8",0.0856,7.8,"Potentiodynamic Polarization with exposed area of 1 cm2. Potentiodynamic polarization experiments were carried out using a scan rate of 0.1 mV/s commencing at a potential about 250 mV more active than the stable OCP. Before starting the polarization scan, the specimen in the sample holder (WE) was left in the cell for about 1 h to attain a steady state which is shown by a constant potential and current at the beginning of the experiment. The potcntiodynamic runs were programmed such that upon attaining a current density of 25?A/cm^2, the scan direction was reversed and the potentials were scanned back to the starting potential.  ",0.10,,,S31703 (317L),49,Fe Alloy
15.0,62.54,18.0,13.0,3.0,0.0,,0.0,0.02,1.0,2.0,0.2,0.05,0.20,0.0,0.0,0.0,0.0,0.0,0.0,0.0,0.0,0.0,0.0,0.0,204.00,,,50.0,Seawater Natural,0.546,8.2,"Potentiodynamic Polarization with exposed area of 1 cm2. Potentiodynamic polarization experiments were carried out using a scan rate of 0.1 mV/s commencing at a potential about 250 mV more active than the stable OCP. Before starting the polarization scan, the specimen in the sample holder (WE) was left in the cell for about 1 h to attain a steady state which is shown by a constant potential and current at the beginning of the experiment. The potcntiodynamic runs were programmed such that upon attaining a current density of 25?A/cm^2, the scan direction was reversed and the potentials were scanned back to the starting potential.  ",0.10,,,S31703 (317L),49,Fe Alloy
16.0,47.74,20.0,24.5,5.0,0.0,,0.0,0.02,,1.5,1.0,0.05,0.20,0.0,0.0,0.0,0.0,0.0,0.0,0.0,0.0,0.0,0.0,0.0,876.00,,,50.0,"300 ppm NaCl, pH 7.8",0.0051,7.8,"Potentiodynamic Polarization with exposed area of 1 cm2. Potentiodynamic polarization experiments were carried out using a scan rate of 0.1 mV/s commencing at a potential about 250 mV more active than the stable OCP. Before starting the polarization scan, the specimen in the sample holder (WE) was left in the cell for about 1 h to attain a steady state which is shown by a constant potential and current at the beginning of the experiment. The potcntiodynamic runs were programmed such that upon attaining a current density of 25?A/cm^2, the scan direction was reversed and the potentials were scanned back to the starting potential.  ",0.10,,,N08904 (904L),49,Fe Alloy
17.0,47.74,20.0,24.5,5.0,0.0,,0.0,0.02,,1.5,1.0,0.05,0.20,0.0,0.0,0.0,0.0,0.0,0.0,0.0,0.0,0.0,0.0,0.0,860.00,,,50.0,"500 ppm NaCl, pH 7.8",0.0086,7.8,"Potentiodynamic Polarization with exposed area of 1 cm2. Potentiodynamic polarization experiments were carried out using a scan rate of 0.1 mV/s commencing at a potential about 250 mV more active than the stable OCP. Before starting the polarization scan, the specimen in the sample holder (WE) was left in the cell for about 1 h to attain a steady state which is shown by a constant potential and current at the beginning of the experiment. The potcntiodynamic runs were programmed such that upon attaining a current density of 25?A/cm^2, the scan direction was reversed and the potentials were scanned back to the starting potential.  ",0.10,,,N08904 (904L),49,Fe Alloy
18.0,47.74,20.0,24.5,5.0,0.0,,0.0,0.02,,1.5,1.0,0.05,0.20,0.0,0.0,0.0,0.0,0.0,0.0,0.0,0.0,0.0,0.0,0.0,780.00,,,50.0,"1000 ppm NaCl, pH 7.8",0.0171,7.8,"Potentiodynamic Polarization with exposed area of 1 cm2. Potentiodynamic polarization experiments were carried out using a scan rate of 0.1 mV/s commencing at a potential about 250 mV more active than the stable OCP. Before starting the polarization scan, the specimen in the sample holder (WE) was left in the cell for about 1 h to attain a steady state which is shown by a constant potential and current at the beginning of the experiment. The potcntiodynamic runs were programmed such that upon attaining a current density of 25?A/cm^2, the scan direction was reversed and the potentials were scanned back to the starting potential.  ",0.10,,,N08904 (904L),49,Fe Alloy
19.0,47.74,20.0,24.5,5.0,0.0,,0.0,0.02,,1.5,1.0,0.05,0.20,0.0,0.0,0.0,0.0,0.0,0.0,0.0,0.0,0.0,0.0,0.0,587.00,,,50.0,"5000 ppm NaCl, pH 7.8",0.0856,7.8,"Potentiodynamic Polarization with exposed area of 1 cm2. Potentiodynamic polarization experiments were carried out using a scan rate of 0.1 mV/s commencing at a potential about 250 mV more active than the stable OCP. Before starting the polarization scan, the specimen in the sample holder (WE) was left in the cell for about 1 h to attain a steady state which is shown by a constant potential and current at the beginning of the experiment. The potcntiodynamic runs were programmed such that upon attaining a current density of 25?A/cm^2, the scan direction was reversed and the potentials were scanned back to the starting potential.  ",0.10,,,N08904 (904L),49,Fe Alloy
20.0,47.74,20.0,24.5,5.0,0.0,,0.0,0.02,,1.5,1.0,0.05,0.20,0.0,0.0,0.0,0.0,0.0,0.0,0.0,0.0,0.0,0.0,0.0,427.00,,,50.0,Seawater Natural,0.546,8.2,"Potentiodynamic Polarization with exposed area of 1 cm2. Potentiodynamic polarization experiments were carried out using a scan rate of 0.1 mV/s commencing at a potential about 250 mV more active than the stable OCP. Before starting the polarization scan, the specimen in the sample holder (WE) was left in the cell for about 1 h to attain a steady state which is shown by a constant potential and current at the beginning of the experiment. The potcntiodynamic runs were programmed such that upon attaining a current density of 25?A/cm^2, the scan direction was reversed and the potentials were scanned back to the starting potential.  ",0.10,,,N08904 (904L),49,Fe Alloy
21.0,84.61,13.0,,,0.0,,0.0,,1.0,1.0,,0.04,0.35,0.0,0.0,0.0,0.0,0.0,0.0,0.0,0.0,0.0,0.0,0.0,144.00,,,50.0,"300 ppm NaCl, pH 7.8",0.0051,7.8,"Potentiodynamic Polarization with exposed area of 1 cm2. Potentiodynamic polarization experiments were carried out using a scan rate of 0.1 mV/s commencing at a potential about 250 mV more active than the stable OCP. Before starting the polarization scan, the specimen in the sample holder (WE) was left in the cell for about 1 h to attain a steady state which is shown by a constant potential and current at the beginning of the experiment. The potcntiodynamic runs were programmed such that upon attaining a current density of 25?A/cm^2, the scan direction was reversed and the potentials were scanned back to the starting potential.  ",0.10,,,S41000 (410),49,Fe Alloy
22.0,84.61,13.0,,,0.0,,0.0,,1.0,1.0,,0.04,0.35,0.0,0.0,0.0,0.0,0.0,0.0,0.0,0.0,0.0,0.0,0.0,101.00,,,50.0,"500 ppm NaCl, pH 7.8",0.0086,7.8,"Potentiodynamic Polarization with exposed area of 1 cm2. Potentiodynamic polarization experiments were carried out using a scan rate of 0.1 mV/s commencing at a potential about 250 mV more active than the stable OCP. Before starting the polarization scan, the specimen in the sample holder (WE) was left in the cell for about 1 h to attain a steady state which is shown by a constant potential and current at the beginning of the experiment. The potcntiodynamic runs were programmed such that upon attaining a current density of 25?A/cm^2, the scan direction was reversed and the potentials were scanned back to the starting potential.  ",0.10,,,S41000 (410),49,Fe Alloy
23.0,84.61,13.0,,,0.0,,0.0,,1.0,1.0,,0.04,0.35,0.0,0.0,0.0,0.0,0.0,0.0,0.0,0.0,0.0,0.0,0.0,-120.00,,,50.0,"1000 ppm NaCl, pH 7.8",0.0171,7.8,"Potentiodynamic Polarization with exposed area of 1 cm2. Potentiodynamic polarization experiments were carried out using a scan rate of 0.1 mV/s commencing at a potential about 250 mV more active than the stable OCP. Before starting the polarization scan, the specimen in the sample holder (WE) was left in the cell for about 1 h to attain a steady state which is shown by a constant potential and current at the beginning of the experiment. The potcntiodynamic runs were programmed such that upon attaining a current density of 25?A/cm^2, the scan direction was reversed and the potentials were scanned back to the starting potential.  ",0.10,,,S41000 (410),49,Fe Alloy
24.0,84.61,13.0,,,0.0,,0.0,,1.0,1.0,,0.04,0.35,0.0,0.0,0.0,0.0,0.0,0.0,0.0,0.0,0.0,0.0,0.0,-43.00,,,50.0,"5000 ppm NaCl, pH 7.8",0.0856,7.8,"Potentiodynamic Polarization with exposed area of 1 cm2. Potentiodynamic polarization experiments were carried out using a scan rate of 0.1 mV/s commencing at a potential about 250 mV more active than the stable OCP. Before starting the polarization scan, the specimen in the sample holder (WE) was left in the cell for about 1 h to attain a steady state which is shown by a constant potential and current at the beginning of the experiment. The potcntiodynamic runs were programmed such that upon attaining a current density of 25?A/cm^2, the scan direction was reversed and the potentials were scanned back to the starting potential.  ",0.10,,,S41000 (410),49,Fe Alloy
25.0,84.61,13.0,,,0.0,,0.0,,1.0,1.0,,0.04,0.35,0.0,0.0,0.0,0.0,0.0,0.0,0.0,0.0,0.0,0.0,0.0,-145.00,,,50.0,Seawater Natural,0.546,8.2,"Potentiodynamic Polarization with exposed area of 1 cm2. Potentiodynamic polarization experiments were carried out using a scan rate of 0.1 mV/s commencing at a potential about 250 mV more active than the stable OCP. Before starting the polarization scan, the specimen in the sample holder (WE) was left in the cell for about 1 h to attain a steady state which is shown by a constant potential and current at the beginning of the experiment. The potcntiodynamic runs were programmed such that upon attaining a current density of 25?A/cm^2, the scan direction was reversed and the potentials were scanned back to the starting potential.  ",0.10,,,S41000 (410),49,Fe Alloy
26.0,73.09,16.0,4.5,,0.0,,0.3,0.07,1.0,1.0,4.0,0.04,,0.0,0.0,0.0,0.0,0.0,0.0,0.0,0.0,0.0,0.0,0.0,221.00,,,50.0,"300 ppm NaCl, pH 7.8",0.0051,7.8,"Potentiodynamic Polarization with exposed area of 1 cm2. Potentiodynamic polarization experiments were carried out using a scan rate of 0.1 mV/s commencing at a potential about 250 mV more active than the stable OCP. Before starting the polarization scan, the specimen in the sample holder (WE) was left in the cell for about 1 h to attain a steady state which is shown by a constant potential and current at the beginning of the experiment. The potcntiodynamic runs were programmed such that upon attaining a current density of 25?A/cm^2, the scan direction was reversed and the potentials were scanned back to the starting potential.  ",0.10,,,S17400 (17-4PH),49,Fe Alloy
27.0,73.09,16.0,4.5,,0.0,,0.3,0.07,1.0,1.0,4.0,0.04,,0.0,0.0,0.0,0.0,0.0,0.0,0.0,0.0,0.0,0.0,0.0,263.00,,,50.0,"500 ppm NaCl, pH 7.8",0.0086,7.8,"Potentiodynamic Polarization with exposed area of 1 cm2. Potentiodynamic polarization experiments were carried out using a scan rate of 0.1 mV/s commencing at a potential about 250 mV more active than the stable OCP. Before starting the polarization scan, the specimen in the sample holder (WE) was left in the cell for about 1 h to attain a steady state which is shown by a constant potential and current at the beginning of the experiment. The potcntiodynamic runs were programmed such that upon attaining a current density of 25?A/cm^2, the scan direction was reversed and the potentials were scanned back to the starting potential.  ",0.10,,,S17400 (17-4PH),49,Fe Alloy
28.0,73.09,16.0,4.5,,0.0,,0.3,0.07,1.0,1.0,4.0,0.04,,0.0,0.0,0.0,0.0,0.0,0.0,0.0,0.0,0.0,0.0,0.0,251.00,,,50.0,"1000 ppm NaCl, pH 7.8",0.0171,7.8,"Potentiodynamic Polarization with exposed area of 1 cm2. Potentiodynamic polarization experiments were carried out using a scan rate of 0.1 mV/s commencing at a potential about 250 mV more active than the stable OCP. Before starting the polarization scan, the specimen in the sample holder (WE) was left in the cell for about 1 h to attain a steady state which is shown by a constant potential and current at the beginning of the experiment. The potcntiodynamic runs were programmed such that upon attaining a current density of 25?A/cm^2, the scan direction was reversed and the potentials were scanned back to the starting potential.  ",0.10,,,S17400 (17-4PH),49,Fe Alloy
29.0,73.09,16.0,4.5,,0.0,,0.3,0.07,1.0,1.0,4.0,0.04,,0.0,0.0,0.0,0.0,0.0,0.0,0.0,0.0,0.0,0.0,0.0,281.00,,,50.0,"5000 ppm NaCl, pH 7.8",0.0856,7.8,"Potentiodynamic Polarization with exposed area of 1 cm2. Potentiodynamic polarization experiments were carried out using a scan rate of 0.1 mV/s commencing at a potential about 250 mV more active than the stable OCP. Before starting the polarization scan, the specimen in the sample holder (WE) was left in the cell for about 1 h to attain a steady state which is shown by a constant potential and current at the beginning of the experiment. The potcntiodynamic runs were programmed such that upon attaining a current density of 25?A/cm^2, the scan direction was reversed and the potentials were scanned back to the starting potential.  ",0.10,,,S17400 (17-4PH),49,Fe Alloy
30.0,73.09,16.0,4.5,,0.0,,0.3,0.07,1.0,1.0,4.0,0.04,,0.0,0.0,0.0,0.0,0.0,0.0,0.0,0.0,0.0,0.0,0.0,1516.00,,,50.0,Seawater Natural,0.546,8.2,"Potentiodynamic Polarization with exposed area of 1 cm2. Potentiodynamic polarization experiments were carried out using a scan rate of 0.1 mV/s commencing at a potential about 250 mV more active than the stable OCP. Before starting the polarization scan, the specimen in the sample holder (WE) was left in the cell for about 1 h to attain a steady state which is shown by a constant potential and current at the beginning of the experiment. The potcntiodynamic runs were programmed such that upon attaining a current density of 25?A/cm^2, the scan direction was reversed and the potentials were scanned back to the starting potential.  ",0.10,,,S17400 (17-4PH),49,Fe Alloy
31.0,55.08,20.0,18.0,6.0,0.0,0.2,0.0,0.02,0.0,,0.7,,,0.0,0.0,0.0,0.0,0.0,0.0,0.0,0.0,0.0,0.0,0.0,840.00,,,50.0,"300 ppm NaCl, pH 7.8",0.0051,7.8,"Potentiodynamic Polarization with exposed area of 1 cm2. Potentiodynamic polarization experiments were carried out using a scan rate of 0.1 mV/s commencing at a potential about 250 mV more active than the stable OCP. Before starting the polarization scan, the specimen in the sample holder (WE) was left in the cell for about 1 h to attain a steady state which is shown by a constant potential and current at the beginning of the experiment. The potcntiodynamic runs were programmed such that upon attaining a current density of 25?A/cm^2, the scan direction was reversed and the potentials were scanned back to the starting potential.  ",0.10,,,S31254 (SMO 254),49,Fe Alloy
32.0,55.08,20.0,18.0,6.0,0.0,0.2,0.0,0.02,0.0,,0.7,,,0.0,0.0,0.0,0.0,0.0,0.0,0.0,0.0,0.0,0.0,0.0,830.00,,,50.0,"500 ppm NaCl, pH 7.8",0.0086,7.8,"Potentiodynamic Polarization with exposed area of 1 cm2. Potentiodynamic polarization experiments were carried out using a scan rate of 0.1 mV/s commencing at a potential about 250 mV more active than the stable OCP. Before starting the polarization scan, the specimen in the sample holder (WE) was left in the cell for about 1 h to attain a steady state which is shown by a constant potential and current at the beginning of the experiment. The potcntiodynamic runs were programmed such that upon attaining a current density of 25?A/cm^2, the scan direction was reversed and the potentials were scanned back to the starting potential.  ",0.10,,,S31254 (SMO 254),49,Fe Alloy
33.0,55.08,20.0,18.0,6.0,0.0,0.2,0.0,0.02,0.0,,0.7,,,0.0,0.0,0.0,0.0,0.0,0.0,0.0,0.0,0.0,0.0,0.0,821.00,,,50.0,"1000 ppm NaCl, pH 7.8",0.0171,7.8,"Potentiodynamic Polarization with exposed area of 1 cm2. Potentiodynamic polarization experiments were carried out using a scan rate of 0.1 mV/s commencing at a potential about 250 mV more active than the stable OCP. Before starting the polarization scan, the specimen in the sample holder (WE) was left in the cell for about 1 h to attain a steady state which is shown by a constant potential and current at the beginning of the experiment. The potcntiodynamic runs were programmed such that upon attaining a current density of 25?A/cm^2, the scan direction was reversed and the potentials were scanned back to the starting potential.  ",0.10,,,S31254 (SMO 254),49,Fe Alloy
34.0,55.08,20.0,18.0,6.0,0.0,0.2,0.0,0.02,0.0,,0.7,,,0.0,0.0,0.0,0.0,0.0,0.0,0.0,0.0,0.0,0.0,0.0,785.00,,,50.0,"5000 ppm NaCl, pH 7.8",0.0856,7.8,"Potentiodynamic Polarization with exposed area of 1 cm2. Potentiodynamic polarization experiments were carried out using a scan rate of 0.1 mV/s commencing at a potential about 250 mV more active than the stable OCP. Before starting the polarization scan, the specimen in the sample holder (WE) was left in the cell for about 1 h to attain a steady state which is shown by a constant potential and current at the beginning of the experiment. The potcntiodynamic runs were programmed such that upon attaining a current density of 25?A/cm^2, the scan direction was reversed and the potentials were scanned back to the starting potential.  ",0.10,,,S31254 (SMO 254),49,Fe Alloy
35.0,55.08,20.0,18.0,6.0,0.0,0.2,0.0,0.02,0.0,,0.7,,,0.0,0.0,0.0,0.0,0.0,0.0,0.0,0.0,0.0,0.0,0.0,813.00,,,50.0,Seawater Natural,0.546,8.2,"Potentiodynamic Polarization with exposed area of 1 cm2. Potentiodynamic polarization experiments were carried out using a scan rate of 0.1 mV/s commencing at a potential about 250 mV more active than the stable OCP. Before starting the polarization scan, the specimen in the sample holder (WE) was left in the cell for about 1 h to attain a steady state which is shown by a constant potential and current at the beginning of the experiment. The potcntiodynamic runs were programmed such that upon attaining a current density of 25?A/cm^2, the scan direction was reversed and the potentials were scanned back to the starting potential.  ",0.10,,,S31254 (SMO 254),49,Fe Alloy
36.0,44.59,25.0,22.0,7.0,0.0,0.5,0.0,0.02,,0.5,0.4,,,0.0,0.0,0.0,0.0,0.0,0.0,0.0,0.0,0.0,0.0,0.0,979.00,,,50.0,"300 ppm NaCl, pH 7.8",0.0051,7.8,"Potentiodynamic Polarization with exposed area of 1 cm2. Potentiodynamic polarization experiments were carried out using a scan rate of 0.1 mV/s commencing at a potential about 250 mV more active than the stable OCP. Before starting the polarization scan, the specimen in the sample holder (WE) was left in the cell for about 1 h to attain a steady state which is shown by a constant potential and current at the beginning of the experiment. The potcntiodynamic runs were programmed such that upon attaining a current density of 25?A/cm^2, the scan direction was reversed and the potentials were scanned back to the starting potential.  ",0.10,,,S32654 (SMO 654),49,Fe Alloy
37.0,44.59,25.0,22.0,7.0,0.0,0.5,0.0,0.02,,0.5,0.4,,,0.0,0.0,0.0,0.0,0.0,0.0,0.0,0.0,0.0,0.0,0.0,975.00,,,50.0,"500 ppm NaCl, pH 7.8",0.0086,7.8,"Potentiodynamic Polarization with exposed area of 1 cm2. Potentiodynamic polarization experiments were carried out using a scan rate of 0.1 mV/s commencing at a potential about 250 mV more active than the stable OCP. Before starting the polarization scan, the specimen in the sample holder (WE) was left in the cell for about 1 h to attain a steady state which is shown by a constant potential and current at the beginning of the experiment. The potcntiodynamic runs were programmed such that upon attaining a current density of 25?A/cm^2, the scan direction was reversed and the potentials were scanned back to the starting potential.  ",0.10,,,S32654 (SMO 654),49,Fe Alloy
38.0,44.59,25.0,22.0,7.0,0.0,0.5,0.0,0.02,,0.5,0.4,,,0.0,0.0,0.0,0.0,0.0,0.0,0.0,0.0,0.0,0.0,0.0,972.00,,,50.0,"1000 ppm NaCl, pH 7.8",0.0171,7.8,"Potentiodynamic Polarization with exposed area of 1 cm2. Potentiodynamic polarization experiments were carried out using a scan rate of 0.1 mV/s commencing at a potential about 250 mV more active than the stable OCP. Before starting the polarization scan, the specimen in the sample holder (WE) was left in the cell for about 1 h to attain a steady state which is shown by a constant potential and current at the beginning of the experiment. The potcntiodynamic runs were programmed such that upon attaining a current density of 25?A/cm^2, the scan direction was reversed and the potentials were scanned back to the starting potential.  ",0.10,,,S32654 (SMO 654),49,Fe Alloy
39.0,44.59,25.0,22.0,7.0,0.0,0.5,0.0,0.02,,0.5,0.4,,,0.0,0.0,0.0,0.0,0.0,0.0,0.0,0.0,0.0,0.0,0.0,908.00,,,50.0,"5000 ppm NaCl, pH 7.8",0.0856,7.8,"Potentiodynamic Polarization with exposed area of 1 cm2. Potentiodynamic polarization experiments were carried out using a scan rate of 0.1 mV/s commencing at a potential about 250 mV more active than the stable OCP. Before starting the polarization scan, the specimen in the sample holder (WE) was left in the cell for about 1 h to attain a steady state which is shown by a constant potential and current at the beginning of the experiment. The potcntiodynamic runs were programmed such that upon attaining a current density of 25?A/cm^2, the scan direction was reversed and the potentials were scanned back to the starting potential.  ",0.10,,,S32654 (SMO 654),49,Fe Alloy
40.0,44.59,25.0,22.0,7.0,0.0,0.5,0.0,0.02,,0.5,0.4,,,0.0,0.0,0.0,0.0,0.0,0.0,0.0,0.0,0.0,0.0,0.0,883.00,,,50.0,Seawater Natural,0.546,8.2,"Potentiodynamic Polarization with exposed area of 1 cm2. Potentiodynamic polarization experiments were carried out using a scan rate of 0.1 mV/s commencing at a potential about 250 mV more active than the stable OCP. Before starting the polarization scan, the specimen in the sample holder (WE) was left in the cell for about 1 h to attain a steady state which is shown by a constant potential and current at the beginning of the experiment. The potcntiodynamic runs were programmed such that upon attaining a current density of 25?A/cm^2, the scan direction was reversed and the potentials were scanned back to the starting potential.  ",0.10,,,S32654 (SMO 654),49,Fe Alloy
41.0,45.99,21.0,25.0,6.0,0.0,0.2,0.0,0.01,0.0,0.9,0.9,,,0.0,0.0,0.0,0.0,0.0,0.0,0.0,0.0,0.0,0.0,0.0,917.00,,,50.0,"300 ppm NaCl, pH 7.8",0.0051,7.8,"Potentiodynamic Polarization with exposed area of 1 cm2. Potentiodynamic polarization experiments were carried out using a scan rate of 0.1 mV/s commencing at a potential about 250 mV more active than the stable OCP. Before starting the polarization scan, the specimen in the sample holder (WE) was left in the cell for about 1 h to attain a steady state which is shown by a constant potential and current at the beginning of the experiment. The potcntiodynamic runs were programmed such that upon attaining a current density of 25?A/cm^2, the scan direction was reversed and the potentials were scanned back to the starting potential.  ",0.10,,,N08925 (hMo 1925),49,Fe Alloy
42.0,45.99,21.0,25.0,6.0,0.0,0.2,0.0,0.01,0.0,0.9,0.9,,,0.0,0.0,0.0,0.0,0.0,0.0,0.0,0.0,0.0,0.0,0.0,867.00,,,50.0,"500 ppm NaCl, pH 7.8",0.0086,7.8,"Potentiodynamic Polarization with exposed area of 1 cm2. Potentiodynamic polarization experiments were carried out using a scan rate of 0.1 mV/s commencing at a potential about 250 mV more active than the stable OCP. Before starting the polarization scan, the specimen in the sample holder (WE) was left in the cell for about 1 h to attain a steady state which is shown by a constant potential and current at the beginning of the experiment. The potcntiodynamic runs were programmed such that upon attaining a current density of 25?A/cm^2, the scan direction was reversed and the potentials were scanned back to the starting potential.  ",0.10,,,N08925 (hMo 1925),49,Fe Alloy
43.0,45.99,21.0,25.0,6.0,0.0,0.2,0.0,0.01,0.0,0.9,0.9,,,0.0,0.0,0.0,0.0,0.0,0.0,0.0,0.0,0.0,0.0,0.0,738.00,,,50.0,"1000 ppm NaCl, pH 7.8",0.0171,7.8,"Potentiodynamic Polarization with exposed area of 1 cm2. Potentiodynamic polarization experiments were carried out using a scan rate of 0.1 mV/s commencing at a potential about 250 mV more active than the stable OCP. Before starting the polarization scan, the specimen in the sample holder (WE) was left in the cell for about 1 h to attain a steady state which is shown by a constant potential and current at the beginning of the experiment. The potcntiodynamic runs were programmed such that upon attaining a current density of 25?A/cm^2, the scan direction was reversed and the potentials were scanned back to the starting potential.  ",0.10,,,N08925 (hMo 1925),49,Fe Alloy
44.0,45.99,21.0,25.0,6.0,0.0,0.2,0.0,0.01,0.0,0.9,0.9,,,0.0,0.0,0.0,0.0,0.0,0.0,0.0,0.0,0.0,0.0,0.0,530.00,,,50.0,"5000 ppm NaCl, pH 7.8",0.0856,7.8,"Potentiodynamic Polarization with exposed area of 1 cm2. Potentiodynamic polarization experiments were carried out using a scan rate of 0.1 mV/s commencing at a potential about 250 mV more active than the stable OCP. Before starting the polarization scan, the specimen in the sample holder (WE) was left in the cell for about 1 h to attain a steady state which is shown by a constant potential and current at the beginning of the experiment. The potcntiodynamic runs were programmed such that upon attaining a current density of 25?A/cm^2, the scan direction was reversed and the potentials were scanned back to the starting potential.  ",0.10,,,N08925 (hMo 1925),49,Fe Alloy
45.0,45.99,21.0,25.0,6.0,0.0,0.2,0.0,0.01,0.0,0.9,0.9,,,0.0,0.0,0.0,0.0,0.0,0.0,0.0,0.0,0.0,0.0,0.0,1060.00,,,50.0,Seawater Natural,0.546,8.2,"Potentiodynamic Polarization with exposed area of 1 cm2. Potentiodynamic polarization experiments were carried out using a scan rate of 0.1 mV/s commencing at a potential about 250 mV more active than the stable OCP. Before starting the polarization scan, the specimen in the sample holder (WE) was left in the cell for about 1 h to attain a steady state which is shown by a constant potential and current at the beginning of the experiment. The potcntiodynamic runs were programmed such that upon attaining a current density of 25?A/cm^2, the scan direction was reversed and the potentials were scanned back to the starting potential.  ",0.10,,,N08925 (hMo 1925),49,Fe Alloy
46.0,31.48,27.0,32.0,6.5,0.0,,0.0,0.02,,2.0,1.0,,,0.0,0.0,0.0,0.0,0.0,0.0,0.0,0.0,0.0,0.0,0.0,997.00,,,50.0,"300 ppm NaCl, pH 7.8",0.0051,7.8,"Potentiodynamic Polarization with exposed area of 1 cm2. Potentiodynamic polarization experiments were carried out using a scan rate of 0.1 mV/s commencing at a potential about 250 mV more active than the stable OCP. Before starting the polarization scan, the specimen in the sample holder (WE) was left in the cell for about 1 h to attain a steady state which is shown by a constant potential and current at the beginning of the experiment. The potcntiodynamic runs were programmed such that upon attaining a current density of 25?A/cm^2, the scan direction was reversed and the potentials were scanned back to the starting potential.  ",0.10,,,N0828 (hMo 3127),49,Fe Alloy
47.0,31.48,27.0,32.0,6.5,0.0,,0.0,0.02,,2.0,1.0,,,0.0,0.0,0.0,0.0,0.0,0.0,0.0,0.0,0.0,0.0,0.0,980.00,,,50.0,"500 ppm NaCl, pH 7.8",0.0086,7.8,"Potentiodynamic Polarization with exposed area of 1 cm2. Potentiodynamic polarization experiments were carried out using a scan rate of 0.1 mV/s commencing at a potential about 250 mV more active than the stable OCP. Before starting the polarization scan, the specimen in the sample holder (WE) was left in the cell for about 1 h to attain a steady state which is shown by a constant potential and current at the beginning of the experiment. The potcntiodynamic runs were programmed such that upon attaining a current density of 25?A/cm^2, the scan direction was reversed and the potentials were scanned back to the starting potential.  ",0.10,,,N0828 (hMo 3127),49,Fe Alloy
48.0,31.48,27.0,32.0,6.5,0.0,,0.0,0.02,,2.0,1.0,,,0.0,0.0,0.0,0.0,0.0,0.0,0.0,0.0,0.0,0.0,0.0,973.00,,,50.0,"1000 ppm NaCl, pH 7.8",0.0171,7.8,"Potentiodynamic Polarization with exposed area of 1 cm2. Potentiodynamic polarization experiments were carried out using a scan rate of 0.1 mV/s commencing at a potential about 250 mV more active than the stable OCP. Before starting the polarization scan, the specimen in the sample holder (WE) was left in the cell for about 1 h to attain a steady state which is shown by a constant potential and current at the beginning of the experiment. The potcntiodynamic runs were programmed such that upon attaining a current density of 25?A/cm^2, the scan direction was reversed and the potentials were scanned back to the starting potential.  ",0.10,,,N0828 (hMo 3127),49,Fe Alloy
