Repository: KevinGundlach/AgenticDatabaseReconstruction

# Agentic Database Reconstruction

The Agentic Database Reconstruction project is to serve as part of a masters thesis titled **Automated Ontology Construction For Explainable Feature Discovery In Alloy Corrosion Resistance.**

The overall goal of the thesis is to develop an agentic framework capable of autonomously building a structured dataset of alloy corrosion metrics and environmental parameters, then develop machine learning models and heuristics to identify the impact that each parameter has on an alloy's corrosion resistance, and on pitting potential in particular.

This project uses LLM agents to extract corrosion-experiment data from research papers.

File: citrine_database/paper_49.csv (part 2 of 2)
No.,Fe,Cr,Ni,Mo,W,N,Nb,C,Si,Mn,Cu,P,S,Al,V,Ta,Re,Ce,Ti,Co,B,Mg,Y,Gd,"Avg. Epit, mV (SCE) ","Max Epit, mV (SCE)","Min Epit, mV (SCE)",Test Temp. C,Test Solution,[Cl-] M,pH,Test Method,Scan Rate mV/s,Heat treatment,Microstructures,Comments,Reference,Material class
49.0,31.48,27.0,32.0,6.5,0.0,,0.0,0.02,,2.0,1.0,,,0.0,0.0,0.0,0.0,0.0,0.0,0.0,0.0,0.0,0.0,0.0,933.00,,,50.0,"5000 ppm NaCl, pH 7.8",0.0856,7.8,"Potentiodynamic Polarization with exposed area of 1 cm2. Potentiodynamic polarization experiments were carried out using a scan rate of 0.1 mV/s commencing at a potential about 250 mV more active than the stable OCP. Before starting the polarization scan, the specimen in the sample holder (WE) was left in the cell for about 1 h to attain a steady state which is shown by a constant potential and current at the beginning of the experiment. The potcntiodynamic runs were programmed such that upon attaining a current density of 25?A/cm^2, the scan direction was reversed and the potentials were scanned back to the starting potential.  ",0.10,,,N0828 (hMo 3127),49,Fe Alloy
50.0,31.48,27.0,32.0,6.5,0.0,,0.0,0.02,,2.0,1.0,,,0.0,0.0,0.0,0.0,0.0,0.0,0.0,0.0,0.0,0.0,0.0,883.00,,,50.0,Seawater Natural,0.546,8.2,"Potentiodynamic Polarization with exposed area of 1 cm2. Potentiodynamic polarization experiments were carried out using a scan rate of 0.1 mV/s commencing at a potential about 250 mV more active than the stable OCP. Before starting the polarization scan, the specimen in the sample holder (WE) was left in the cell for about 1 h to attain a steady state which is shown by a constant potential and current at the beginning of the experiment. The potcntiodynamic runs were programmed such that upon attaining a current density of 25?A/cm^2, the scan direction was reversed and the potentials were scanned back to the starting potential.  ",0.10,,,N0828 (hMo 3127),49,Fe Alloy
51.0,37.18,19.0,33.0,2.0,0.0,,2.5,0.02,0.4,0.4,3.0,,,0.0,0.0,2.5,0.0,0.0,0.0,0.0,0.0,0.0,0.0,0.0,912.00,,,50.0,"300 ppm NaCl, pH 7.8",0.0051,7.8,"Potentiodynamic Polarization with exposed area of 1 cm2. Potentiodynamic polarization experiments were carried out using a scan rate of 0.1 mV/s commencing at a potential about 250 mV more active than the stable OCP. Before starting the polarization scan, the specimen in the sample holder (WE) was left in the cell for about 1 h to attain a steady state which is shown by a constant potential and current at the beginning of the experiment. The potcntiodynamic runs were programmed such that upon attaining a current density of 25?A/cm^2, the scan direction was reversed and the potentials were scanned back to the starting potential.  ",0.10,,,"N08020 (20 Cb3), Nb + Ta = 5%",49,Fe Alloy
52.0,37.18,19.0,33.0,2.0,0.0,,2.5,0.02,0.4,0.4,3.0,,,0.0,0.0,2.5,0.0,0.0,0.0,0.0,0.0,0.0,0.0,0.0,631.00,,,50.0,"500 ppm NaCl, pH 7.8",0.0086,7.8,"Potentiodynamic Polarization with exposed area of 1 cm2. Potentiodynamic polarization experiments were carried out using a scan rate of 0.1 mV/s commencing at a potential about 250 mV more active than the stable OCP. Before starting the polarization scan, the specimen in the sample holder (WE) was left in the cell for about 1 h to attain a steady state which is shown by a constant potential and current at the beginning of the experiment. The potcntiodynamic runs were programmed such that upon attaining a current density of 25?A/cm^2, the scan direction was reversed and the potentials were scanned back to the starting potential.  ",0.10,,,"N08020 (20 Cb3), Nb + Ta = 5%",49,Fe Alloy
53.0,37.18,19.0,33.0,2.0,0.0,,2.5,0.02,0.4,0.4,3.0,,,0.0,0.0,2.5,0.0,0.0,0.0,0.0,0.0,0.0,0.0,0.0,761.00,,,50.0,"1000 ppm NaCl, pH 7.8",0.0171,7.8,"Potentiodynamic Polarization with exposed area of 1 cm2. Potentiodynamic polarization experiments were carried out using a scan rate of 0.1 mV/s commencing at a potential about 250 mV more active than the stable OCP. Before starting the polarization scan, the specimen in the sample holder (WE) was left in the cell for about 1 h to attain a steady state which is shown by a constant potential and current at the beginning of the experiment. The potcntiodynamic runs were programmed such that upon attaining a current density of 25?A/cm^2, the scan direction was reversed and the potentials were scanned back to the starting potential.  ",0.10,,,"N08020 (20 Cb3), Nb + Ta = 5%",49,Fe Alloy
54.0,37.18,19.0,33.0,2.0,0.0,,2.5,0.02,0.4,0.4,3.0,,,0.0,0.0,2.5,0.0,0.0,0.0,0.0,0.0,0.0,0.0,0.0,830.00,,,50.0,"5000 ppm NaCl, pH 7.8",0.0856,7.8,"Potentiodynamic Polarization with exposed area of 1 cm2. Potentiodynamic polarization experiments were carried out using a scan rate of 0.1 mV/s commencing at a potential about 250 mV more active than the stable OCP. Before starting the polarization scan, the specimen in the sample holder (WE) was left in the cell for about 1 h to attain a steady state which is shown by a constant potential and current at the beginning of the experiment. The potcntiodynamic runs were programmed such that upon attaining a current density of 25?A/cm^2, the scan direction was reversed and the potentials were scanned back to the starting potential.  ",0.10,,,"N08020 (20 Cb3), Nb + Ta = 5%",49,Fe Alloy
55.0,37.18,19.0,33.0,2.0,0.0,,2.5,0.02,0.4,0.4,3.0,,,0.0,0.0,2.5,0.0,0.0,0.0,0.0,0.0,0.0,0.0,0.0,538.00,,,50.0,Seawater Natural,0.546,8.2,"Potentiodynamic Polarization with exposed area of 1 cm2. Potentiodynamic polarization experiments were carried out using a scan rate of 0.1 mV/s commencing at a potential about 250 mV more active than the stable OCP. Before starting the polarization scan, the specimen in the sample holder (WE) was left in the cell for about 1 h to attain a steady state which is shown by a constant potential and current at the beginning of the experiment. The potcntiodynamic runs were programmed such that upon attaining a current density of 25?A/cm^2, the scan direction was reversed and the potentials were scanned back to the starting potential.  ",0.10,,,"N08020 (20 Cb3), Nb + Ta = 5%",49,Fe Alloy
56.0,66.38,25.0,4.0,4.0,0.0,,0.0,0.03,,0.4,0.2,,,0.0,0.0,0.0,0.0,0.0,,0.0,0.0,0.0,0.0,0.0,1006.00,,,50.0,"300 ppm NaCl, pH 7.8",0.0051,7.8,"Potentiodynamic Polarization with exposed area of 1 cm2. Potentiodynamic polarization experiments were carried out using a scan rate of 0.1 mV/s commencing at a potential about 250 mV more active than the stable OCP. Before starting the polarization scan, the specimen in the sample holder (WE) was left in the cell for about 1 h to attain a steady state which is shown by a constant potential and current at the beginning of the experiment. The potcntiodynamic runs were programmed such that upon attaining a current density of 25?A/cm^2, the scan direction was reversed and the potentials were scanned back to the starting potential.  ",0.10,,,S44635 (Monit 44635),49,Fe Alloy
57.0,66.38,25.0,4.0,4.0,0.0,,0.0,0.03,,0.4,0.2,,,0.0,0.0,0.0,0.0,0.0,,0.0,0.0,0.0,0.0,0.0,1003.00,,,50.0,"500 ppm NaCl, pH 7.8",0.0086,7.8,"Potentiodynamic Polarization with exposed area of 1 cm2. Potentiodynamic polarization experiments were carried out using a scan rate of 0.1 mV/s commencing at a potential about 250 mV more active than the stable OCP. Before starting the polarization scan, the specimen in the sample holder (WE) was left in the cell for about 1 h to attain a steady state which is shown by a constant potential and current at the beginning of the experiment. The potcntiodynamic runs were programmed such that upon attaining a current density of 25?A/cm^2, the scan direction was reversed and the potentials were scanned back to the starting potential.  ",0.10,,,S44635 (Monit 44635),49,Fe Alloy
58.0,66.38,25.0,4.0,4.0,0.0,,0.0,0.03,,0.4,0.2,,,0.0,0.0,0.0,0.0,0.0,,0.0,0.0,0.0,0.0,0.0,942.00,,,50.0,"1000 ppm NaCl, pH 7.8",0.0171,7.8,"Potentiodynamic Polarization with exposed area of 1 cm2. Potentiodynamic polarization experiments were carried out using a scan rate of 0.1 mV/s commencing at a potential about 250 mV more active than the stable OCP. Before starting the polarization scan, the specimen in the sample holder (WE) was left in the cell for about 1 h to attain a steady state which is shown by a constant potential and current at the beginning of the experiment. The potcntiodynamic runs were programmed such that upon attaining a current density of 25?A/cm^2, the scan direction was reversed and the potentials were scanned back to the starting potential.  ",0.10,,,S44635 (Monit 44635),49,Fe Alloy
59.0,66.38,25.0,4.0,4.0,0.0,,0.0,0.03,,0.4,0.2,,,0.0,0.0,0.0,0.0,0.0,,0.0,0.0,0.0,0.0,0.0,940.00,,,50.0,"5000 ppm NaCl, pH 7.8",0.0856,7.8,"Potentiodynamic Polarization with exposed area of 1 cm2. Potentiodynamic polarization experiments were carried out using a scan rate of 0.1 mV/s commencing at a potential about 250 mV more active than the stable OCP. Before starting the polarization scan, the specimen in the sample holder (WE) was left in the cell for about 1 h to attain a steady state which is shown by a constant potential and current at the beginning of the experiment. The potcntiodynamic runs were programmed such that upon attaining a current density of 25?A/cm^2, the scan direction was reversed and the potentials were scanned back to the starting potential.  ",0.10,,,S44635 (Monit 44635),49,Fe Alloy
60.0,66.38,25.0,4.0,4.0,0.0,,0.0,0.03,,0.4,0.2,,,0.0,0.0,0.0,0.0,0.0,,0.0,0.0,0.0,0.0,0.0,721.00,,,50.0,Seawater Natural,0.546,8.2,"Potentiodynamic Polarization with exposed area of 1 cm2. Potentiodynamic polarization experiments were carried out using a scan rate of 0.1 mV/s commencing at a potential about 250 mV more active than the stable OCP. Before starting the polarization scan, the specimen in the sample holder (WE) was left in the cell for about 1 h to attain a steady state which is shown by a constant potential and current at the beginning of the experiment. The potcntiodynamic runs were programmed such that upon attaining a current density of 25?A/cm^2, the scan direction was reversed and the potentials were scanned back to the starting potential.  ",0.10,,,S44635 (Monit 44635),49,Fe Alloy
61.0,66.68,22.0,6.0,3.0,0.0,,0.3,0.02,,1.5,0.2,,,0.0,0.0,0.3,0.0,0.0,0.0,0.0,0.0,0.0,0.0,0.0,885.00,,,50.0,"300 ppm NaCl, pH 7.8",0.0051,7.8,"Potentiodynamic Polarization with exposed area of 1 cm2. Potentiodynamic polarization experiments were carried out using a scan rate of 0.1 mV/s commencing at a potential about 250 mV more active than the stable OCP. Before starting the polarization scan, the specimen in the sample holder (WE) was left in the cell for about 1 h to attain a steady state which is shown by a constant potential and current at the beginning of the experiment. The potcntiodynamic runs were programmed such that upon attaining a current density of 25?A/cm^2, the scan direction was reversed and the potentials were scanned back to the starting potential.  ",0.10,,,"S31803 (Duplex 2205), Nb + Ta = 0.6%",49,Fe Alloy
62.0,66.68,22.0,6.0,3.0,0.0,,0.3,0.02,,1.5,0.2,,,0.0,0.0,0.3,0.0,0.0,0.0,0.0,0.0,0.0,0.0,0.0,855.00,,,50.0,"500 ppm NaCl, pH 7.8",0.0086,7.8,"Potentiodynamic Polarization with exposed area of 1 cm2. Potentiodynamic polarization experiments were carried out using a scan rate of 0.1 mV/s commencing at a potential about 250 mV more active than the stable OCP. Before starting the polarization scan, the specimen in the sample holder (WE) was left in the cell for about 1 h to attain a steady state which is shown by a constant potential and current at the beginning of the experiment. The potcntiodynamic runs were programmed such that upon attaining a current density of 25?A/cm^2, the scan direction was reversed and the potentials were scanned back to the starting potential.  ",0.10,,,"S31803 (Duplex 2205), Nb + Ta = 0.6%",49,Fe Alloy
63.0,66.68,22.0,6.0,3.0,0.0,,0.3,0.02,,1.5,0.2,,,0.0,0.0,0.3,0.0,0.0,0.0,0.0,0.0,0.0,0.0,0.0,872.00,,,50.0,"1000 ppm NaCl, pH 7.8",0.0171,7.8,"Potentiodynamic Polarization with exposed area of 1 cm2. Potentiodynamic polarization experiments were carried out using a scan rate of 0.1 mV/s commencing at a potential about 250 mV more active than the stable OCP. Before starting the polarization scan, the specimen in the sample holder (WE) was left in the cell for about 1 h to attain a steady state which is shown by a constant potential and current at the beginning of the experiment. The potcntiodynamic runs were programmed such that upon attaining a current density of 25?A/cm^2, the scan direction was reversed and the potentials were scanned back to the starting potential.  ",0.10,,,"S31803 (Duplex 2205), Nb + Ta = 0.6%",49,Fe Alloy
64.0,66.68,22.0,6.0,3.0,0.0,,0.3,0.02,,1.5,0.2,,,0.0,0.0,0.3,0.0,0.0,0.0,0.0,0.0,0.0,0.0,0.0,851.00,,,50.0,"5000 ppm NaCl, pH 7.8",0.0856,7.8,"Potentiodynamic Polarization with exposed area of 1 cm2. Potentiodynamic polarization experiments were carried out using a scan rate of 0.1 mV/s commencing at a potential about 250 mV more active than the stable OCP. Before starting the polarization scan, the specimen in the sample holder (WE) was left in the cell for about 1 h to attain a steady state which is shown by a constant potential and current at the beginning of the experiment. The potcntiodynamic runs were programmed such that upon attaining a current density of 25?A/cm^2, the scan direction was reversed and the potentials were scanned back to the starting potential.  ",0.10,,,"S31803 (Duplex 2205), Nb + Ta = 0.6%",49,Fe Alloy
65.0,66.68,22.0,6.0,3.0,0.0,,0.3,0.02,,1.5,0.2,,,0.0,0.0,0.3,0.0,0.0,0.0,0.0,0.0,0.0,0.0,0.0,629.00,,,50.0,Seawater Natural,0.546,8.2,"Potentiodynamic Polarization with exposed area of 1 cm2. Potentiodynamic polarization experiments were carried out using a scan rate of 0.1 mV/s commencing at a potential about 250 mV more active than the stable OCP. Before starting the polarization scan, the specimen in the sample holder (WE) was left in the cell for about 1 h to attain a steady state which is shown by a constant potential and current at the beginning of the experiment. The potcntiodynamic runs were programmed such that upon attaining a current density of 25?A/cm^2, the scan direction was reversed and the potentials were scanned back to the starting potential.  ",0.10,,,"S31803 (Duplex 2205), Nb + Ta = 0.6%",49,Fe Alloy
