Repository: KevinGundlach/AgenticDatabaseReconstruction

# Agentic Database Reconstruction

The Agentic Database Reconstruction project is to serve as part of a masters thesis titled **Automated Ontology Construction For Explainable Feature Discovery In Alloy Corrosion Resistance.**

The overall goal of the thesis is to develop an agentic framework capable of autonomously building a structured dataset of alloy corrosion metrics and environmental parameters, then develop machine learning models and heuristics to identify the impact that each parameter has on an alloy's corrosion resistance, and on pitting potential in particular.

This project uses LLM agents to extract corrosion-experiment data from research papers. The focus is **pitting potential**: finding the reported results, recovering the experimental conditions, and comparing the extracted data with the manually curated Citrine corrosion-resistant alloy (CRA) database.

## Agent Skills

Each agent skill lives in [`.agents/skills/`](.agents/skills/) and saves a JSON file plus a short report.

| Skill | What it does | Inputs |
|---|---|---|
| **1. [Register observations](.agents/skills/register-observations/SKILL.md)** (`register-observations`) | Finds pitting-potential results in plots, tables, and text. Records their values, units, sample labels, and exact locations. Combines repeated presentations when the paper supports that they describe the same result. | Paper PDF |
| **2. [Match observations to CRA](.agents/skills/match-observations-cra-database/SKILL.md)** (`match-observations-cra-database`) | Links observations to CRA row numbers, allowing for differences in units. Keeps uncertain matches as candidates rather than forcing an assignment. | PDF, observation registry, paper-specific CRA CSV |
| **3. [Enrich observations](.agents/skills/enrich-observations/SKILL.md)** (`enrich-observations`) | Adds alloy composition and preparation, electrolyte details, temperature, and test procedure for each observation. Keeps the registered pitting potential unchanged. | PDF and observation registry |

**Matching and enrichment work separately from the same registry.** Registration and enrichment read only the paper; the matching agent is the only one that sees CRA data. This lets us compare the extracted experimental details with CRA without giving the enrichment agent the answers.

Observation IDs connect the outputs. Large registries can be split into smaller batches while keeping those IDs. Ambiguous associations, conflicting source values, and extraction problems are recorded in the JSON and reports.

## Project structure

- `.agents/skills/`: The three skills, with their schemas, models, and validators.
- `papers/`: Research papers as PDFs.
- `citrine_database/`: Original CRA workbook and CSV exports. The `by_reference/` subfolder contains one pitting-potential CSV per paper.
- `observation_registry/`: Extracted outcomes and their source locations.
- `matched_observations/`: Links between observations and CRA rows.
- `enriched_observations/`: Alloy, electrolyte, and test details for each observation.
- `models/`: Python models used by the analysis scripts.
- `utils/`: Data-processing and PostgreSQL helpers.
- `analysis.py`: Exploratory analysis and database loading.
- `process_observations.py`: Helpers for selecting and loading observations.

Paper numbers connect the source files: a PDF beginning with `49_` corresponds to `citrine_database/by_reference/pitting_potential_49.csv`. The CSV's `Reference` column identifies the paper, and `No.` identifies the CRA row.

The folders above contain the current saved results. When running matching or enrichment, specify these output folders explicitly; their skill defaults use different names.

## Current progress

The three skills have been run across the available corpus of **77 papers**. Registry and enrichment JSONs are saved for all 77; matching JSONs cover the **61 papers** with both a PDF and a paper-specific CRA CSV. Some outputs are empty or have unresolved issues, so the companion reports are part of the results.

The next step is to normalize the extracted context values and measure agreement with CRA. Ontology learning and predictive modelling are later stages of the thesis.

## Working with the repository

Python dependencies are listed in `pyproject.toml` and can be installed with `uv sync`. Invoke the skills through an agent with visual PDF-reading tools; their Python scripts prepare and validate data rather than run an LLM themselves. See each skill's instructions for usage and validation commands.

The database utilities support SQL exploration. **The current `analysis.py` entry point drops and recreates `agenticdb`**, and the exploratory scripts still contain older paths and paper filters that need checking before use.

File: citrine_database/CRA_database_Scientific_Data_Publication_12102020_Compatible.csv (part 1 of 15)
Fe,Cr,Ni,Mo,W,N,Nb,C,Si,Mn,Cu,P,S,Al,V,Ta,Re,Ce,Ti,Co,B,Mg,Y,Gd,"Avg. Epit, mV (SCE)",Test Temp,pH,ClM,Test Method,Scan Rate mV/s,Heat treatment,Microstructures,Comments,Material class
66.71,18.00,10.00,3.00,0.00,0.00,0.00,0.03,1.00,1.00,0.20,0.05,0.02,0.00,0.00,0.00,0.00,0.00,0.00,0.00,0.00,0.00,0.00,0.00,287.00,50,7.80,0.0051,"Potentiody-1mic Polarization with exposed area of 1 cm2. Potentiody-1mic polarization experiments were carried out using a scan rate of 0.1 mV/s commencing at a potential about 250 mV more active than the stable OCP. Before starting the polarization scan, the specimen in the sample holder (WE) was left in the cell for about 1 h to attain a steady state which is shown by a constant potential and current at the beginning of the experiment. The potcntiody-1mic runs were programmed such that upon attaining a current density of 25?A/cm^2, the scan direction was reversed and the potentials were scanned back to the starting potential.  ",0.10,None,1,S30403 (304L),1
66.71,18.00,10.00,3.00,0.00,0.00,0.00,0.03,1.00,1.00,0.20,0.05,0.02,0.00,0.00,0.00,0.00,0.00,0.00,0.00,0.00,0.00,0.00,0.00,260.00,50,7.80,0.0086,"Potentiody-1mic Polarization with exposed area of 1 cm2. Potentiody-1mic polarization experiments were carried out using a scan rate of 0.1 mV/s commencing at a potential about 250 mV more active than the stable OCP. Before starting the polarization scan, the specimen in the sample holder (WE) was left in the cell for about 1 h to attain a steady state which is shown by a constant potential and current at the beginning of the experiment. The potcntiody-1mic runs were programmed such that upon attaining a current density of 25?A/cm^2, the scan direction was reversed and the potentials were scanned back to the starting potential.  ",0.10,None,1,S30403 (304L),1
66.71,18.00,10.00,3.00,0.00,0.00,0.00,0.03,1.00,1.00,0.20,0.05,0.02,0.00,0.00,0.00,0.00,0.00,0.00,0.00,0.00,0.00,0.00,0.00,218.00,50,7.80,0.0171,"Potentiody-1mic Polarization with exposed area of 1 cm2. Potentiody-1mic polarization experiments were carried out using a scan rate of 0.1 mV/s commencing at a potential about 250 mV more active than the stable OCP. Before starting the polarization scan, the specimen in the sample holder (WE) was left in the cell for about 1 h to attain a steady state which is shown by a constant potential and current at the beginning of the experiment. The potcntiody-1mic runs were programmed such that upon attaining a current density of 25?A/cm^2, the scan direction was reversed and the potentials were scanned back to the starting potential.  ",0.10,None,1,S30403 (304L),1
66.71,18.00,10.00,3.00,0.00,0.00,0.00,0.03,1.00,1.00,0.20,0.05,0.02,0.00,0.00,0.00,0.00,0.00,0.00,0.00,0.00,0.00,0.00,0.00,140.00,50,7.80,0.0856,"Potentiody-1mic Polarization with exposed area of 1 cm2. Potentiody-1mic polarization experiments were carried out using a scan rate of 0.1 mV/s commencing at a potential about 250 mV more active than the stable OCP. Before starting the polarization scan, the specimen in the sample holder (WE) was left in the cell for about 1 h to attain a steady state which is shown by a constant potential and current at the beginning of the experiment. The potcntiody-1mic runs were programmed such that upon attaining a current density of 25?A/cm^2, the scan direction was reversed and the potentials were scanned back to the starting potential.  ",0.10,None,1,S30403 (304L),1
66.70,18.00,10.00,3.00,0.00,0.00,0.00,0.03,1.00,1.00,0.20,0.05,0.02,0.00,0.00,0.00,0.00,0.00,0.00,0.00,0.00,0.00,0.00,0.00,94.00,50,8.20,0.5460,"Potentiody-1mic Polarization with exposed area of 1 cm2. Potentiody-1mic polarization experiments were carried out using a scan rate of 0.1 mV/s commencing at a potential about 250 mV more active than the stable OCP. Before starting the polarization scan, the specimen in the sample holder (WE) was left in the cell for about 1 h to attain a steady state which is shown by a constant potential and current at the beginning of the experiment. The potcntiody-1mic runs were programmed such that upon attaining a current density of 25?A/cm^2, the scan direction was reversed and the potentials were scanned back to the starting potential.  ",0.10,None,1,S30403 (304L),1
67.53,16.00,11.00,3.00,0.00,0.00,0.00,0.02,1.00,1.00,0.20,0.05,0.20,0.00,0.00,0.00,0.00,0.00,0.00,0.00,0.00,0.00,0.00,0.00,344.00,50,7.80,0.0051,"Potentiody-1mic Polarization with exposed area of 1 cm2. Potentiody-1mic polarization experiments were carried out using a scan rate of 0.1 mV/s commencing at a potential about 250 mV more active than the stable OCP. Before starting the polarization scan, the specimen in the sample holder (WE) was left in the cell for about 1 h to attain a steady state which is shown by a constant potential and current at the beginning of the experiment. The potcntiody-1mic runs were programmed such that upon attaining a current density of 25?A/cm^2, the scan direction was reversed and the potentials were scanned back to the starting potential.  ",0.10,None,1,S31603 (316L),1
67.53,16.00,11.00,3.00,0.00,0.00,0.00,0.02,1.00,1.00,0.20,0.05,0.20,0.00,0.00,0.00,0.00,0.00,0.00,0.00,0.00,0.00,0.00,0.00,330.00,50,7.80,0.0086,"Potentiody-1mic Polarization with exposed area of 1 cm2. Potentiody-1mic polarization experiments were carried out using a scan rate of 0.1 mV/s commencing at a potential about 250 mV more active than the stable OCP. Before starting the polarization scan, the specimen in the sample holder (WE) was left in the cell for about 1 h to attain a steady state which is shown by a constant potential and current at the beginning of the experiment. The potcntiody-1mic runs were programmed such that upon attaining a current density of 25?A/cm^2, the scan direction was reversed and the potentials were scanned back to the starting potential.  ",0.10,None,1,S31603 (316L),1
67.53,16.00,11.00,3.00,0.00,0.00,0.00,0.02,1.00,1.00,0.20,0.05,0.20,0.00,0.00,0.00,0.00,0.00,0.00,0.00,0.00,0.00,0.00,0.00,284.00,50,7.80,0.0171,"Potentiody-1mic Polarization with exposed area of 1 cm2. Potentiody-1mic polarization experiments were carried out using a scan rate of 0.1 mV/s commencing at a potential about 250 mV more active than the stable OCP. Before starting the polarization scan, the specimen in the sample holder (WE) was left in the cell for about 1 h to attain a steady state which is shown by a constant potential and current at the beginning of the experiment. The potcntiody-1mic runs were programmed such that upon attaining a current density of 25?A/cm^2, the scan direction was reversed and the potentials were scanned back to the starting potential.  ",0.10,None,1,S31603 (316L),1
67.53,16.00,11.00,3.00,0.00,0.00,0.00,0.02,1.00,1.00,0.20,0.05,0.20,0.00,0.00,0.00,0.00,0.00,0.00,0.00,0.00,0.00,0.00,0.00,232.00,50,7.80,0.0856,"Potentiody-1mic Polarization with exposed area of 1 cm2. Potentiody-1mic polarization experiments were carried out using a scan rate of 0.1 mV/s commencing at a potential about 250 mV more active than the stable OCP. Before starting the polarization scan, the specimen in the sample holder (WE) was left in the cell for about 1 h to attain a steady state which is shown by a constant potential and current at the beginning of the experiment. The potcntiody-1mic runs were programmed such that upon attaining a current density of 25?A/cm^2, the scan direction was reversed and the potentials were scanned back to the starting potential.  ",0.10,None,1,S31603 (316L),1
67.53,16.00,11.00,3.00,0.00,0.00,0.00,0.02,1.00,1.00,0.20,0.05,0.20,0.00,0.00,0.00,0.00,0.00,0.00,0.00,0.00,0.00,0.00,0.00,154.00,50,8.20,0.5460,"Potentiody-1mic Polarization with exposed area of 1 cm2. Potentiody-1mic polarization experiments were carried out using a scan rate of 0.1 mV/s commencing at a potential about 250 mV more active than the stable OCP. Before starting the polarization scan, the specimen in the sample holder (WE) was left in the cell for about 1 h to attain a steady state which is shown by a constant potential and current at the beginning of the experiment. The potcntiody-1mic runs were programmed such that upon attaining a current density of 25?A/cm^2, the scan direction was reversed and the potentials were scanned back to the starting potential.  ",0.10,None,1,S31603 (316L),1
62.53,18.00,13.00,3.00,0.00,0.00,0.00,0.02,1.00,2.00,0.20,0.05,0.20,0.00,0.00,0.00,0.00,0.00,0.00,0.00,0.00,0.00,0.00,0.00,720.00,50,7.80,0.0051,"Potentiody-1mic Polarization with exposed area of 1 cm2. Potentiody-1mic polarization experiments were carried out using a scan rate of 0.1 mV/s commencing at a potential about 250 mV more active than the stable OCP. Before starting the polarization scan, the specimen in the sample holder (WE) was left in the cell for about 1 h to attain a steady state which is shown by a constant potential and current at the beginning of the experiment. The potcntiody-1mic runs were programmed such that upon attaining a current density of 25?A/cm^2, the scan direction was reversed and the potentials were scanned back to the starting potential.  ",0.10,None,1,S31703 (317L),1
62.53,18.00,13.00,3.00,0.00,0.00,0.00,0.02,1.00,2.00,0.20,0.05,0.20,0.00,0.00,0.00,0.00,0.00,0.00,0.00,0.00,0.00,0.00,0.00,647.00,50,7.80,0.0086,"Potentiody-1mic Polarization with exposed area of 1 cm2. Potentiody-1mic polarization experiments were carried out using a scan rate of 0.1 mV/s commencing at a potential about 250 mV more active than the stable OCP. Before starting the polarization scan, the specimen in the sample holder (WE) was left in the cell for about 1 h to attain a steady state which is shown by a constant potential and current at the beginning of the experiment. The potcntiody-1mic runs were programmed such that upon attaining a current density of 25?A/cm^2, the scan direction was reversed and the potentials were scanned back to the starting potential.  ",0.10,None,1,S31703 (317L),1
62.53,18.00,13.00,3.00,0.00,0.00,0.00,0.02,1.00,2.00,0.20,0.05,0.20,0.00,0.00,0.00,0.00,0.00,0.00,0.00,0.00,0.00,0.00,0.00,556.00,50,7.80,0.0171,"Potentiody-1mic Polarization with exposed area of 1 cm2. Potentiody-1mic polarization experiments were carried out using a scan rate of 0.1 mV/s commencing at a potential about 250 mV more active than the stable OCP. Before starting the polarization scan, the specimen in the sample holder (WE) was left in the cell for about 1 h to attain a steady state which is shown by a constant potential and current at the beginning of the experiment. The potcntiody-1mic runs were programmed such that upon attaining a current density of 25?A/cm^2, the scan direction was reversed and the potentials were scanned back to the starting potential.  ",0.10,None,1,S31703 (317L),1
62.53,18.00,13.00,3.00,0.00,0.00,0.00,0.02,1.00,2.00,0.20,0.05,0.20,0.00,0.00,0.00,0.00,0.00,0.00,0.00,0.00,0.00,0.00,0.00,275.00,50,7.80,0.0856,"Potentiody-1mic Polarization with exposed area of 1 cm2. Potentiody-1mic polarization experiments were carried out using a scan rate of 0.1 mV/s commencing at a potential about 250 mV more active than the stable OCP. Before starting the polarization scan, the specimen in the sample holder (WE) was left in the cell for about 1 h to attain a steady state which is shown by a constant potential and current at the beginning of the experiment. The potcntiody-1mic runs were programmed such that upon attaining a current density of 25?A/cm^2, the scan direction was reversed and the potentials were scanned back to the starting potential.  ",0.10,None,1,S31703 (317L),1
62.53,18.00,13.00,3.00,0.00,0.00,0.00,0.02,1.00,2.00,0.20,0.05,0.20,0.00,0.00,0.00,0.00,0.00,0.00,0.00,0.00,0.00,0.00,0.00,204.00,50,8.20,0.5460,"Potentiody-1mic Polarization with exposed area of 1 cm2. Potentiody-1mic polarization experiments were carried out using a scan rate of 0.1 mV/s commencing at a potential about 250 mV more active than the stable OCP. Before starting the polarization scan, the specimen in the sample holder (WE) was left in the cell for about 1 h to attain a steady state which is shown by a constant potential and current at the beginning of the experiment. The potcntiody-1mic runs were programmed such that upon attaining a current density of 25?A/cm^2, the scan direction was reversed and the potentials were scanned back to the starting potential.  ",0.10,None,1,S31703 (317L),1
47.72,20.00,24.50,5.00,0.00,0.00,0.00,0.02,0.01,1.50,1.00,0.05,0.20,0.00,0.00,0.00,0.00,0.00,0.00,0.00,0.00,0.00,0.00,0.00,876.00,50,7.80,0.0051,"Potentiody-1mic Polarization with exposed area of 1 cm2. Potentiody-1mic polarization experiments were carried out using a scan rate of 0.1 mV/s commencing at a potential about 250 mV more active than the stable OCP. Before starting the polarization scan, the specimen in the sample holder (WE) was left in the cell for about 1 h to attain a steady state which is shown by a constant potential and current at the beginning of the experiment. The potcntiody-1mic runs were programmed such that upon attaining a current density of 25?A/cm^2, the scan direction was reversed and the potentials were scanned back to the starting potential.  ",0.10,None,1,N08904 (904L),1
47.72,20.00,24.50,5.00,0.00,0.00,0.00,0.02,0.01,1.50,1.00,0.05,0.20,0.00,0.00,0.00,0.00,0.00,0.00,0.00,0.00,0.00,0.00,0.00,860.00,50,7.80,0.0086,"Potentiody-1mic Polarization with exposed area of 1 cm2. Potentiody-1mic polarization experiments were carried out using a scan rate of 0.1 mV/s commencing at a potential about 250 mV more active than the stable OCP. Before starting the polarization scan, the specimen in the sample holder (WE) was left in the cell for about 1 h to attain a steady state which is shown by a constant potential and current at the beginning of the experiment. The potcntiody-1mic runs were programmed such that upon attaining a current density of 25?A/cm^2, the scan direction was reversed and the potentials were scanned back to the starting potential.  ",0.10,None,1,N08904 (904L),1
47.72,20.00,24.50,5.00,0.00,0.00,0.00,0.02,0.01,1.50,1.00,0.05,0.20,0.00,0.00,0.00,0.00,0.00,0.00,0.00,0.00,0.00,0.00,0.00,780.00,50,7.80,0.0171,"Potentiody-1mic Polarization with exposed area of 1 cm2. Potentiody-1mic polarization experiments were carried out using a scan rate of 0.1 mV/s commencing at a potential about 250 mV more active than the stable OCP. Before starting the polarization scan, the specimen in the sample holder (WE) was left in the cell for about 1 h to attain a steady state which is shown by a constant potential and current at the beginning of the experiment. The potcntiody-1mic runs were programmed such that upon attaining a current density of 25?A/cm^2, the scan direction was reversed and the potentials were scanned back to the starting potential.  ",0.10,None,1,N08904 (904L),1
47.72,20.00,24.50,5.00,0.00,0.00,0.00,0.02,0.01,1.50,1.00,0.05,0.20,0.00,0.00,0.00,0.00,0.00,0.00,0.00,0.00,0.00,0.00,0.00,587.00,50,7.80,0.0856,"Potentiody-1mic Polarization with exposed area of 1 cm2. Potentiody-1mic polarization experiments were carried out using a scan rate of 0.1 mV/s commencing at a potential about 250 mV more active than the stable OCP. Before starting the polarization scan, the specimen in the sample holder (WE) was left in the cell for about 1 h to attain a steady state which is shown by a constant potential and current at the beginning of the experiment. The potcntiody-1mic runs were programmed such that upon attaining a current density of 25?A/cm^2, the scan direction was reversed and the potentials were scanned back to the starting potential.  ",0.10,None,1,N08904 (904L),1
47.72,20.00,24.50,5.00,0.00,0.00,0.00,0.02,0.01,1.50,1.00,0.05,0.20,0.00,0.00,0.00,0.00,0.00,0.00,0.00,0.00,0.00,0.00,0.00,427.00,50,8.20,0.5460,"Potentiody-1mic Polarization with exposed area of 1 cm2. Potentiody-1mic polarization experiments were carried out using a scan rate of 0.1 mV/s commencing at a potential about 250 mV more active than the stable OCP. Before starting the polarization scan, the specimen in the sample holder (WE) was left in the cell for about 1 h to attain a steady state which is shown by a constant potential and current at the beginning of the experiment. The potcntiody-1mic runs were programmed such that upon attaining a current density of 25?A/cm^2, the scan direction was reversed and the potentials were scanned back to the starting potential.  ",0.10,None,1,N08904 (904L),1
84.61,13.00,0.00,0.00,0.00,0.00,0.00,0.00,1.00,1.00,0.00,0.04,0.35,0.00,0.00,0.00,0.00,0.00,0.00,0.00,0.00,0.00,0.00,0.00,144.00,50,7.80,0.0051,"Potentiody-1mic Polarization with exposed area of 1 cm2. Potentiody-1mic polarization experiments were carried out using a scan rate of 0.1 mV/s commencing at a potential about 250 mV more active than the stable OCP. Before starting the polarization scan, the specimen in the sample holder (WE) was left in the cell for about 1 h to attain a steady state which is shown by a constant potential and current at the beginning of the experiment. The potcntiody-1mic runs were programmed such that upon attaining a current density of 25?A/cm^2, the scan direction was reversed and the potentials were scanned back to the starting potential.  ",0.10,None,2,S41000 (410),1
84.61,13.00,0.00,0.00,0.00,0.00,0.00,0.00,1.00,1.00,0.00,0.04,0.35,0.00,0.00,0.00,0.00,0.00,0.00,0.00,0.00,0.00,0.00,0.00,101.00,50,7.80,0.0086,"Potentiody-1mic Polarization with exposed area of 1 cm2. Potentiody-1mic polarization experiments were carried out using a scan rate of 0.1 mV/s commencing at a potential about 250 mV more active than the stable OCP. Before starting the polarization scan, the specimen in the sample holder (WE) was left in the cell for about 1 h to attain a steady state which is shown by a constant potential and current at the beginning of the experiment. The potcntiody-1mic runs were programmed such that upon attaining a current density of 25?A/cm^2, the scan direction was reversed and the potentials were scanned back to the starting potential.  ",0.10,None,2,S41000 (410),1
84.61,13.00,0.00,0.00,0.00,0.00,0.00,0.00,1.00,1.00,0.00,0.04,0.35,0.00,0.00,0.00,0.00,0.00,0.00,0.00,0.00,0.00,0.00,0.00,-120.00,50,7.80,0.0171,"Potentiody-1mic Polarization with exposed area of 1 cm2. Potentiody-1mic polarization experiments were carried out using a scan rate of 0.1 mV/s commencing at a potential about 250 mV more active than the stable OCP. Before starting the polarization scan, the specimen in the sample holder (WE) was left in the cell for about 1 h to attain a steady state which is shown by a constant potential and current at the beginning of the experiment. The potcntiody-1mic runs were programmed such that upon attaining a current density of 25?A/cm^2, the scan direction was reversed and the potentials were scanned back to the starting potential.  ",0.10,None,2,S41000 (410),1
84.61,13.00,0.00,0.00,0.00,0.00,0.00,0.00,1.00,1.00,0.00,0.04,0.35,0.00,0.00,0.00,0.00,0.00,0.00,0.00,0.00,0.00,0.00,0.00,-43.00,50,7.80,0.0856,"Potentiody-1mic Polarization with exposed area of 1 cm2. Potentiody-1mic polarization experiments were carried out using a scan rate of 0.1 mV/s commencing at a potential about 250 mV more active than the stable OCP. Before starting the polarization scan, the specimen in the sample holder (WE) was left in the cell for about 1 h to attain a steady state which is shown by a constant potential and current at the beginning of the experiment. The potcntiody-1mic runs were programmed such that upon attaining a current density of 25?A/cm^2, the scan direction was reversed and the potentials were scanned back to the starting potential.  ",0.10,None,2,S41000 (410),1
84.61,13.00,0.00,0.00,0.00,0.00,0.00,0.00,1.00,1.00,0.00,0.04,0.35,0.00,0.00,0.00,0.00,0.00,0.00,0.00,0.00,0.00,0.00,0.00,-145.00,50,8.20,0.5460,"Potentiody-1mic Polarization with exposed area of 1 cm2. Potentiody-1mic polarization experiments were carried out using a scan rate of 0.1 mV/s commencing at a potential about 250 mV more active than the stable OCP. Before starting the polarization scan, the specimen in the sample holder (WE) was left in the cell for about 1 h to attain a steady state which is shown by a constant potential and current at the beginning of the experiment. The potcntiody-1mic runs were programmed such that upon attaining a current density of 25?A/cm^2, the scan direction was reversed and the potentials were scanned back to the starting potential.  ",0.10,None,2,S41000 (410),1
72.99,16.00,4.50,0.10,0.00,0.00,0.30,0.07,1.00,1.00,4.00,0.04,0.00,0.00,0.00,0.00,0.00,0.00,0.00,0.00,0.00,0.00,0.00,0.00,221.00,50,7.80,0.0051,"Potentiody-1mic Polarization with exposed area of 1 cm2. Potentiody-1mic polarization experiments were carried out using a scan rate of 0.1 mV/s commencing at a potential about 250 mV more active than the stable OCP. Before starting the polarization scan, the specimen in the sample holder (WE) was left in the cell for about 1 h to attain a steady state which is shown by a constant potential and current at the beginning of the experiment. The potcntiody-1mic runs were programmed such that upon attaining a current density of 25?A/cm^2, the scan direction was reversed and the potentials were scanned back to the starting potential.  ",0.10,None,2,S17400 (17-4PH),1
72.99,16.00,4.50,0.10,0.00,0.00,0.30,0.07,1.00,1.00,4.00,0.04,0.00,0.00,0.00,0.00,0.00,0.00,0.00,0.00,0.00,0.00,0.00,0.00,263.00,50,7.80,0.0086,"Potentiody-1mic Polarization with exposed area of 1 cm2. Potentiody-1mic polarization experiments were carried out using a scan rate of 0.1 mV/s commencing at a potential about 250 mV more active than the stable OCP. Before starting the polarization scan, the specimen in the sample holder (WE) was left in the cell for about 1 h to attain a steady state which is shown by a constant potential and current at the beginning of the experiment. The potcntiody-1mic runs were programmed such that upon attaining a current density of 25?A/cm^2, the scan direction was reversed and the potentials were scanned back to the starting potential.  ",0.10,None,2,S17400 (17-4PH),1
72.99,16.00,4.50,0.10,0.00,0.00,0.30,0.07,1.00,1.00,4.00,0.04,0.00,0.00,0.00,0.00,0.00,0.00,0.00,0.00,0.00,0.00,0.00,0.00,251.00,50,7.80,0.0171,"Potentiody-1mic Polarization with exposed area of 1 cm2. Potentiody-1mic polarization experiments were carried out using a scan rate of 0.1 mV/s commencing at a potential about 250 mV more active than the stable OCP. Before starting the polarization scan, the specimen in the sample holder (WE) was left in the cell for about 1 h to attain a steady state which is shown by a constant potential and current at the beginning of the experiment. The potcntiody-1mic runs were programmed such that upon attaining a current density of 25?A/cm^2, the scan direction was reversed and the potentials were scanned back to the starting potential.  ",0.10,None,2,S17400 (17-4PH),1
72.99,16.00,4.50,0.10,0.00,0.00,0.30,0.07,1.00,1.00,4.00,0.04,0.00,0.00,0.00,0.00,0.00,0.00,0.00,0.00,0.00,0.00,0.00,0.00,281.00,50,7.80,0.0856,"Potentiody-1mic Polarization with exposed area of 1 cm2. Potentiody-1mic polarization experiments were carried out using a scan rate of 0.1 mV/s commencing at a potential about 250 mV more active than the stable OCP. Before starting the polarization scan, the specimen in the sample holder (WE) was left in the cell for about 1 h to attain a steady state which is shown by a constant potential and current at the beginning of the experiment. The potcntiody-1mic runs were programmed such that upon attaining a current density of 25?A/cm^2, the scan direction was reversed and the potentials were scanned back to the starting potential.  ",0.10,None,2,S17400 (17-4PH),1
72.99,16.00,4.50,0.10,0.00,0.00,0.30,0.07,1.00,1.00,4.00,0.04,0.00,0.00,0.00,0.00,0.00,0.00,0.00,0.00,0.00,0.00,0.00,0.00,1516.00,50,8.20,0.5460,"Potentiody-1mic Polarization with exposed area of 1 cm2. Potentiody-1mic polarization experiments were carried out using a scan rate of 0.1 mV/s commencing at a potential about 250 mV more active than the stable OCP. Before starting the polarization scan, the specimen in the sample holder (WE) was left in the cell for about 1 h to attain a steady state which is shown by a constant potential and current at the beginning of the experiment. The potcntiody-1mic runs were programmed such that upon attaining a current density of 25?A/cm^2, the scan direction was reversed and the potentials were scanned back to the starting potential.  ",0.10,None,2,S17400 (17-4PH),1
55.07,20.00,18.00,6.00,0.00,0.20,0.00,0.02,0.00,0.01,0.70,0.00,0.00,0.00,0.00,0.00,0.00,0.00,0.00,0.00,0.00,0.00,0.00,0.00,840.00,50,7.80,0.0051,"Potentiody-1mic Polarization with exposed area of 1 cm2. Potentiody-1mic polarization experiments were carried out using a scan rate of 0.1 mV/s commencing at a potential about 250 mV more active than the stable OCP. Before starting the polarization scan, the specimen in the sample holder (WE) was left in the cell for about 1 h to attain a steady state which is shown by a constant potential and current at the beginning of the experiment. The potcntiody-1mic runs were programmed such that upon attaining a current density of 25?A/cm^2, the scan direction was reversed and the potentials were scanned back to the starting potential.  ",0.10,None,1,S31254 (SMO 254),1
55.07,20.00,18.00,6.00,0.00,0.20,0.00,0.02,0.00,0.01,0.70,0.00,0.00,0.00,0.00,0.00,0.00,0.00,0.00,0.00,0.00,0.00,0.00,0.00,830.00,50,7.80,0.0086,"Potentiody-1mic Polarization with exposed area of 1 cm2. Potentiody-1mic polarization experiments were carried out using a scan rate of 0.1 mV/s commencing at a potential about 250 mV more active than the stable OCP. Before starting the polarization scan, the specimen in the sample holder (WE) was left in the cell for about 1 h to attain a steady state which is shown by a constant potential and current at the beginning of the experiment. The potcntiody-1mic runs were programmed such that upon attaining a current density of 25?A/cm^2, the scan direction was reversed and the potentials were scanned back to the starting potential.  ",0.10,None,1,S31254 (SMO 254),1
55.07,20.00,18.00,6.00,0.00,0.20,0.00,0.02,0.00,0.01,0.70,0.00,0.00,0.00,0.00,0.00,0.00,0.00,0.00,0.00,0.00,0.00,0.00,0.00,821.00,50,7.80,0.0171,"Potentiody-1mic Polarization with exposed area of 1 cm2. Potentiody-1mic polarization experiments were carried out using a scan rate of 0.1 mV/s commencing at a potential about 250 mV more active than the stable OCP. Before starting the polarization scan, the specimen in the sample holder (WE) was left in the cell for about 1 h to attain a steady state which is shown by a constant potential and current at the beginning of the experiment. The potcntiody-1mic runs were programmed such that upon attaining a current density of 25?A/cm^2, the scan direction was reversed and the potentials were scanned back to the starting potential.  ",0.10,None,1,S31254 (SMO 254),1
55.07,20.00,18.00,6.00,0.00,0.20,0.00,0.02,0.00,0.01,0.70,0.00,0.00,0.00,0.00,0.00,0.00,0.00,0.00,0.00,0.00,0.00,0.00,0.00,785.00,50,7.80,0.0856,"Potentiody-1mic Polarization with exposed area of 1 cm2. Potentiody-1mic polarization experiments were carried out using a scan rate of 0.1 mV/s commencing at a potential about 250 mV more active than the stable OCP. Before starting the polarization scan, the specimen in the sample holder (WE) was left in the cell for about 1 h to attain a steady state which is shown by a constant potential and current at the beginning of the experiment. The potcntiody-1mic runs were programmed such that upon attaining a current density of 25?A/cm^2, the scan direction was reversed and the potentials were scanned back to the starting potential.  ",0.10,None,1,S31254 (SMO 254),1
55.07,20.00,18.00,6.00,0.00,0.20,0.00,0.02,0.00,0.01,0.70,0.00,0.00,0.00,0.00,0.00,0.00,0.00,0.00,0.00,0.00,0.00,0.00,0.00,813.00,50,8.20,0.5460,"Potentiody-1mic Polarization with exposed area of 1 cm2. Potentiody-1mic polarization experiments were carried out using a scan rate of 0.1 mV/s commencing at a potential about 250 mV more active than the stable OCP. Before starting the polarization scan, the specimen in the sample holder (WE) was left in the cell for about 1 h to attain a steady state which is shown by a constant potential and current at the beginning of the experiment. The potcntiody-1mic runs were programmed such that upon attaining a current density of 25?A/cm^2, the scan direction was reversed and the potentials were scanned back to the starting potential.  ",0.10,None,1,S31254 (SMO 254),1
44.57,25.00,22.00,7.00,0.00,0.50,0.00,0.02,0.01,0.50,0.40,0.00,0.00,0.00,0.00,0.00,0.00,0.00,0.00,0.00,0.00,0.00,0.00,0.00,979.00,50,7.80,0.0051,"Potentiody-1mic Polarization with exposed area of 1 cm2. Potentiody-1mic polarization experiments were carried out using a scan rate of 0.1 mV/s commencing at a potential about 250 mV more active than the stable OCP. Before starting the polarization scan, the specimen in the sample holder (WE) was left in the cell for about 1 h to attain a steady state which is shown by a constant potential and current at the beginning of the experiment. The potcntiody-1mic runs were programmed such that upon attaining a current density of 25?A/cm^2, the scan direction was reversed and the potentials were scanned back to the starting potential.  ",0.10,None,1,S32654 (SMO 654),1
44.57,25.00,22.00,7.00,0.00,0.50,0.00,0.02,0.01,0.50,0.40,0.00,0.00,0.00,0.00,0.00,0.00,0.00,0.00,0.00,0.00,0.00,0.00,0.00,975.00,50,7.80,0.0086,"Potentiody-1mic Polarization with exposed area of 1 cm2. Potentiody-1mic polarization experiments were carried out using a scan rate of 0.1 mV/s commencing at a potential about 250 mV more active than the stable OCP. Before starting the polarization scan, the specimen in the sample holder (WE) was left in the cell for about 1 h to attain a steady state which is shown by a constant potential and current at the beginning of the experiment. The potcntiody-1mic runs were programmed such that upon attaining a current density of 25?A/cm^2, the scan direction was reversed and the potentials were scanned back to the starting potential.  ",0.10,None,1,S32654 (SMO 654),1
44.57,25.00,22.00,7.00,0.00,0.50,0.00,0.02,0.01,0.50,0.40,0.00,0.00,0.00,0.00,0.00,0.00,0.00,0.00,0.00,0.00,0.00,0.00,0.00,972.00,50,7.80,0.0171,"Potentiody-1mic Polarization with exposed area of 1 cm2. Potentiody-1mic polarization experiments were carried out using a scan rate of 0.1 mV/s commencing at a potential about 250 mV more active than the stable OCP. Before starting the polarization scan, the specimen in the sample holder (WE) was left in the cell for about 1 h to attain a steady state which is shown by a constant potential and current at the beginning of the experiment. The potcntiody-1mic runs were programmed such that upon attaining a current density of 25?A/cm^2, the scan direction was reversed and the potentials were scanned back to the starting potential.  ",0.10,None,1,S32654 (SMO 654),1
44.57,25.00,22.00,7.00,0.00,0.50,0.00,0.02,0.01,0.50,0.40,0.00,0.00,0.00,0.00,0.00,0.00,0.00,0.00,0.00,0.00,0.00,0.00,0.00,908.00,50,7.80,0.0856,"Potentiody-1mic Polarization with exposed area of 1 cm2. Potentiody-1mic polarization experiments were carried out using a scan rate of 0.1 mV/s commencing at a potential about 250 mV more active than the stable OCP. Before starting the polarization scan, the specimen in the sample holder (WE) was left in the cell for about 1 h to attain a steady state which is shown by a constant potential and current at the beginning of the experiment. The potcntiody-1mic runs were programmed such that upon attaining a current density of 25?A/cm^2, the scan direction was reversed and the potentials were scanned back to the starting potential.  ",0.10,None,1,S32654 (SMO 654),1
44.57,25.00,22.00,7.00,0.00,0.50,0.00,0.02,0.01,0.50,0.40,0.00,0.00,0.00,0.00,0.00,0.00,0.00,0.00,0.00,0.00,0.00,0.00,0.00,883.00,50,8.20,0.5460,"Potentiody-1mic Polarization with exposed area of 1 cm2. Potentiody-1mic polarization experiments were carried out using a scan rate of 0.1 mV/s commencing at a potential about 250 mV more active than the stable OCP. Before starting the polarization scan, the specimen in the sample holder (WE) was left in the cell for about 1 h to attain a steady state which is shown by a constant potential and current at the beginning of the experiment. The potcntiody-1mic runs were programmed such that upon attaining a current density of 25?A/cm^2, the scan direction was reversed and the potentials were scanned back to the starting potential.  ",0.10,None,1,S32654 (SMO 654),1
45.99,21.00,25.00,6.00,0.00,0.20,0.00,0.01,0.00,0.90,0.90,0.00,0.00,0.00,0.00,0.00,0.00,0.00,0.00,0.00,0.00,0.00,0.00,0.00,917.00,50,7.80,0.0051,"Potentiody-1mic Polarization with exposed area of 1 cm2. Potentiody-1mic polarization experiments were carried out using a scan rate of 0.1 mV/s commencing at a potential about 250 mV more active than the stable OCP. Before starting the polarization scan, the specimen in the sample holder (WE) was left in the cell for about 1 h to attain a steady state which is shown by a constant potential and current at the beginning of the experiment. The potcntiody-1mic runs were programmed such that upon attaining a current density of 25?A/cm^2, the scan direction was reversed and the potentials were scanned back to the starting potential.  ",0.10,None,1,N08925 (hMo 1925),1
45.99,21.00,25.00,6.00,0.00,0.20,0.00,0.01,0.00,0.90,0.90,0.00,0.00,0.00,0.00,0.00,0.00,0.00,0.00,0.00,0.00,0.00,0.00,0.00,867.00,50,7.80,0.0086,"Potentiody-1mic Polarization with exposed area of 1 cm2. Potentiody-1mic polarization experiments were carried out using a scan rate of 0.1 mV/s commencing at a potential about 250 mV more active than the stable OCP. Before starting the polarization scan, the specimen in the sample holder (WE) was left in the cell for about 1 h to attain a steady state which is shown by a constant potential and current at the beginning of the experiment. The potcntiody-1mic runs were programmed such that upon attaining a current density of 25?A/cm^2, the scan direction was reversed and the potentials were scanned back to the starting potential.  ",0.10,None,1,N08925 (hMo 1925),1
45.99,21.00,25.00,6.00,0.00,0.20,0.00,0.01,0.00,0.90,0.90,0.00,0.00,0.00,0.00,0.00,0.00,0.00,0.00,0.00,0.00,0.00,0.00,0.00,738.00,50,7.80,0.0171,"Potentiody-1mic Polarization with exposed area of 1 cm2. Potentiody-1mic polarization experiments were carried out using a scan rate of 0.1 mV/s commencing at a potential about 250 mV more active than the stable OCP. Before starting the polarization scan, the specimen in the sample holder (WE) was left in the cell for about 1 h to attain a steady state which is shown by a constant potential and current at the beginning of the experiment. The potcntiody-1mic runs were programmed such that upon attaining a current density of 25?A/cm^2, the scan direction was reversed and the potentials were scanned back to the starting potential.  ",0.10,None,1,N08925 (hMo 1925),1
45.99,21.00,25.00,6.00,0.00,0.20,0.00,0.01,0.00,0.90,0.90,0.00,0.00,0.00,0.00,0.00,0.00,0.00,0.00,0.00,0.00,0.00,0.00,0.00,530.00,50,7.80,0.0856,"Potentiody-1mic Polarization with exposed area of 1 cm2. Potentiody-1mic polarization experiments were carried out using a scan rate of 0.1 mV/s commencing at a potential about 250 mV more active than the stable OCP. Before starting the polarization scan, the specimen in the sample holder (WE) was left in the cell for about 1 h to attain a steady state which is shown by a constant potential and current at the beginning of the experiment. The potcntiody-1mic runs were programmed such that upon attaining a current density of 25?A/cm^2, the scan direction was reversed and the potentials were scanned back to the starting potential.  ",0.10,None,1,N08925 (hMo 1925),1
45.99,21.00,25.00,6.00,0.00,0.20,0.00,0.01,0.00,0.90,0.90,0.00,0.00,0.00,0.00,0.00,0.00,0.00,0.00,0.00,0.00,0.00,0.00,0.00,1060.00,50,8.20,0.5460,"Potentiody-1mic Polarization with exposed area of 1 cm2. Potentiody-1mic polarization experiments were carried out using a scan rate of 0.1 mV/s commencing at a potential about 250 mV more active than the stable OCP. Before starting the polarization scan, the specimen in the sample holder (WE) was left in the cell for about 1 h to attain a steady state which is shown by a constant potential and current at the beginning of the experiment. The potcntiody-1mic runs were programmed such that upon attaining a current density of 25?A/cm^2, the scan direction was reversed and the potentials were scanned back to the starting potential.  ",0.10,None,1,N08925 (hMo 1925),1
31.47,27.00,32.00,6.50,0.00,0.00,0.00,0.02,0.01,2.00,1.00,0.00,0.00,0.00,0.00,0.00,0.00,0.00,0.00,0.00,0.00,0.00,0.00,0.00,997.00,50,7.80,0.0051,"Potentiody-1mic Polarization with exposed area of 1 cm2. Potentiody-1mic polarization experiments were carried out using a scan rate of 0.1 mV/s commencing at a potential about 250 mV more active than the stable OCP. Before starting the polarization scan, the specimen in the sample holder (WE) was left in the cell for about 1 h to attain a steady state which is shown by a constant potential and current at the beginning of the experiment. The potcntiody-1mic runs were programmed such that upon attaining a current density of 25?A/cm^2, the scan direction was reversed and the potentials were scanned back to the starting potential.  ",0.10,None,1,N0828 (hMo 3127),1
31.47,27.00,32.00,6.50,0.00,0.00,0.00,0.02,0.01,2.00,1.00,0.00,0.00,0.00,0.00,0.00,0.00,0.00,0.00,0.00,0.00,0.00,0.00,0.00,980.00,50,7.80,0.0086,"Potentiody-1mic Polarization with exposed area of 1 cm2. Potentiody-1mic polarization experiments were carried out using a scan rate of 0.1 mV/s commencing at a potential about 250 mV more active than the stable OCP. Before starting the polarization scan, the specimen in the sample holder (WE) was left in the cell for about 1 h to attain a steady state which is shown by a constant potential and current at the beginning of the experiment. The potcntiody-1mic runs were programmed such that upon attaining a current density of 25?A/cm^2, the scan direction was reversed and the potentials were scanned back to the starting potential.  ",0.10,None,1,N0828 (hMo 3127),1
31.47,27.00,32.00,6.50,0.00,0.00,0.00,0.02,0.01,2.00,1.00,0.00,0.00,0.00,0.00,0.00,0.00,0.00,0.00,0.00,0.00,0.00,0.00,0.00,973.00,50,7.80,0.0171,"Potentiody-1mic Polarization with exposed area of 1 cm2. Potentiody-1mic polarization experiments were carried out using a scan rate of 0.1 mV/s commencing at a potential about 250 mV more active than the stable OCP. Before starting the polarization scan, the specimen in the sample holder (WE) was left in the cell for about 1 h to attain a steady state which is shown by a constant potential and current at the beginning of the experiment. The potcntiody-1mic runs were programmed such that upon attaining a current density of 25?A/cm^2, the scan direction was reversed and the potentials were scanned back to the starting potential.  ",0.10,None,1,N0828 (hMo 3127),1
