Repository: KevinGundlach/AgenticDatabaseReconstruction

# Agentic Database Reconstruction

The Agentic Database Reconstruction project is to serve as part of a masters thesis titled **Automated Ontology Construction For Explainable Feature Discovery In Alloy Corrosion Resistance.**

The overall goal of the thesis is to develop an agentic framework capable of autonomously building a structured dataset of alloy corrosion metrics and environmental parameters, then develop machine learning models and heuristics to identify the impact that each parameter has on an alloy's corrosion resistance, and on pitting potential in particular.

This project uses LLM agents to extract corrosion-experiment data from research papers.

File: citrine_database/CRA_database_Scientific_Data_Publication_12102020_Compatible.csv (part 2 of 15)
Fe,Cr,Ni,Mo,W,N,Nb,C,Si,Mn,Cu,P,S,Al,V,Ta,Re,Ce,Ti,Co,B,Mg,Y,Gd,"Avg. Epit, mV (SCE)",Test Temp,pH,ClM,Test Method,Scan Rate mV/s,Heat treatment,Microstructures,Comments,Material class
31.47,27.00,32.00,6.50,0.00,0.00,0.00,0.02,0.01,2.00,1.00,0.00,0.00,0.00,0.00,0.00,0.00,0.00,0.00,0.00,0.00,0.00,0.00,0.00,933.00,50,7.80,0.0856,"Potentiody-1mic Polarization with exposed area of 1 cm2. Potentiody-1mic polarization experiments were carried out using a scan rate of 0.1 mV/s commencing at a potential about 250 mV more active than the stable OCP. Before starting the polarization scan, the specimen in the sample holder (WE) was left in the cell for about 1 h to attain a steady state which is shown by a constant potential and current at the beginning of the experiment. The potcntiody-1mic runs were programmed such that upon attaining a current density of 25?A/cm^2, the scan direction was reversed and the potentials were scanned back to the starting potential.  ",0.10,None,1,N0828 (hMo 3127),1
31.47,27.00,32.00,6.50,0.00,0.00,0.00,0.02,0.01,2.00,1.00,0.00,0.00,0.00,0.00,0.00,0.00,0.00,0.00,0.00,0.00,0.00,0.00,0.00,883.00,50,8.20,0.5460,"Potentiody-1mic Polarization with exposed area of 1 cm2. Potentiody-1mic polarization experiments were carried out using a scan rate of 0.1 mV/s commencing at a potential about 250 mV more active than the stable OCP. Before starting the polarization scan, the specimen in the sample holder (WE) was left in the cell for about 1 h to attain a steady state which is shown by a constant potential and current at the beginning of the experiment. The potcntiody-1mic runs were programmed such that upon attaining a current density of 25?A/cm^2, the scan direction was reversed and the potentials were scanned back to the starting potential.  ",0.10,None,1,N0828 (hMo 3127),1
37.18,19.00,33.00,2.00,0.00,0.00,2.50,0.02,0.40,0.40,3.00,0.00,0.00,0.00,0.00,2.50,0.00,0.00,0.00,0.00,0.00,0.00,0.00,0.00,912.00,50,7.80,0.0051,"Potentiody-1mic Polarization with exposed area of 1 cm2. Potentiody-1mic polarization experiments were carried out using a scan rate of 0.1 mV/s commencing at a potential about 250 mV more active than the stable OCP. Before starting the polarization scan, the specimen in the sample holder (WE) was left in the cell for about 1 h to attain a steady state which is shown by a constant potential and current at the beginning of the experiment. The potcntiody-1mic runs were programmed such that upon attaining a current density of 25?A/cm^2, the scan direction was reversed and the potentials were scanned back to the starting potential.  ",0.10,None,1,"N08020 (20 Cb3), Nb + Ta = 5%",1
37.18,19.00,33.00,2.00,0.00,0.00,2.50,0.02,0.40,0.40,3.00,0.00,0.00,0.00,0.00,2.50,0.00,0.00,0.00,0.00,0.00,0.00,0.00,0.00,631.00,50,7.80,0.0086,"Potentiody-1mic Polarization with exposed area of 1 cm2. Potentiody-1mic polarization experiments were carried out using a scan rate of 0.1 mV/s commencing at a potential about 250 mV more active than the stable OCP. Before starting the polarization scan, the specimen in the sample holder (WE) was left in the cell for about 1 h to attain a steady state which is shown by a constant potential and current at the beginning of the experiment. The potcntiody-1mic runs were programmed such that upon attaining a current density of 25?A/cm^2, the scan direction was reversed and the potentials were scanned back to the starting potential.  ",0.10,None,1,"N08020 (20 Cb3), Nb + Ta = 5%",1
37.18,19.00,33.00,2.00,0.00,0.00,2.50,0.02,0.40,0.40,3.00,0.00,0.00,0.00,0.00,2.50,0.00,0.00,0.00,0.00,0.00,0.00,0.00,0.00,761.00,50,7.80,0.0171,"Potentiody-1mic Polarization with exposed area of 1 cm2. Potentiody-1mic polarization experiments were carried out using a scan rate of 0.1 mV/s commencing at a potential about 250 mV more active than the stable OCP. Before starting the polarization scan, the specimen in the sample holder (WE) was left in the cell for about 1 h to attain a steady state which is shown by a constant potential and current at the beginning of the experiment. The potcntiody-1mic runs were programmed such that upon attaining a current density of 25?A/cm^2, the scan direction was reversed and the potentials were scanned back to the starting potential.  ",0.10,None,1,"N08020 (20 Cb3), Nb + Ta = 5%",1
37.18,19.00,33.00,2.00,0.00,0.00,2.50,0.02,0.40,0.40,3.00,0.00,0.00,0.00,0.00,2.50,0.00,0.00,0.00,0.00,0.00,0.00,0.00,0.00,830.00,50,7.80,0.0856,"Potentiody-1mic Polarization with exposed area of 1 cm2. Potentiody-1mic polarization experiments were carried out using a scan rate of 0.1 mV/s commencing at a potential about 250 mV more active than the stable OCP. Before starting the polarization scan, the specimen in the sample holder (WE) was left in the cell for about 1 h to attain a steady state which is shown by a constant potential and current at the beginning of the experiment. The potcntiody-1mic runs were programmed such that upon attaining a current density of 25?A/cm^2, the scan direction was reversed and the potentials were scanned back to the starting potential.  ",0.10,None,1,"N08020 (20 Cb3), Nb + Ta = 5%",1
37.18,19.00,33.00,2.00,0.00,0.00,2.50,0.02,0.40,0.40,3.00,0.00,0.00,0.00,0.00,2.50,0.00,0.00,0.00,0.00,0.00,0.00,0.00,0.00,538.00,50,8.20,0.5460,"Potentiody-1mic Polarization with exposed area of 1 cm2. Potentiody-1mic polarization experiments were carried out using a scan rate of 0.1 mV/s commencing at a potential about 250 mV more active than the stable OCP. Before starting the polarization scan, the specimen in the sample holder (WE) was left in the cell for about 1 h to attain a steady state which is shown by a constant potential and current at the beginning of the experiment. The potcntiody-1mic runs were programmed such that upon attaining a current density of 25?A/cm^2, the scan direction was reversed and the potentials were scanned back to the starting potential.  ",0.10,None,1,"N08020 (20 Cb3), Nb + Ta = 5%",1
66.36,25.00,4.00,4.00,0.00,0.00,0.00,0.03,0.01,0.40,0.20,0.00,0.00,0.00,0.00,0.00,0.00,0.00,0.00,0.00,0.00,0.00,0.00,0.00,1006.00,50,7.80,0.0051,"Potentiody-1mic Polarization with exposed area of 1 cm2. Potentiody-1mic polarization experiments were carried out using a scan rate of 0.1 mV/s commencing at a potential about 250 mV more active than the stable OCP. Before starting the polarization scan, the specimen in the sample holder (WE) was left in the cell for about 1 h to attain a steady state which is shown by a constant potential and current at the beginning of the experiment. The potcntiody-1mic runs were programmed such that upon attaining a current density of 25?A/cm^2, the scan direction was reversed and the potentials were scanned back to the starting potential.  ",0.10,None,2,S44635 (Monit 44635),1
66.36,25.00,4.00,4.00,0.00,0.00,0.00,0.03,0.01,0.40,0.20,0.00,0.00,0.00,0.00,0.00,0.00,0.00,0.00,0.00,0.00,0.00,0.00,0.00,1003.00,50,7.80,0.0086,"Potentiody-1mic Polarization with exposed area of 1 cm2. Potentiody-1mic polarization experiments were carried out using a scan rate of 0.1 mV/s commencing at a potential about 250 mV more active than the stable OCP. Before starting the polarization scan, the specimen in the sample holder (WE) was left in the cell for about 1 h to attain a steady state which is shown by a constant potential and current at the beginning of the experiment. The potcntiody-1mic runs were programmed such that upon attaining a current density of 25?A/cm^2, the scan direction was reversed and the potentials were scanned back to the starting potential.  ",0.10,None,2,S44635 (Monit 44635),1
66.36,25.00,4.00,4.00,0.00,0.00,0.00,0.03,0.01,0.40,0.20,0.00,0.00,0.00,0.00,0.00,0.00,0.00,0.00,0.00,0.00,0.00,0.00,0.00,942.00,50,7.80,0.0171,"Potentiody-1mic Polarization with exposed area of 1 cm2. Potentiody-1mic polarization experiments were carried out using a scan rate of 0.1 mV/s commencing at a potential about 250 mV more active than the stable OCP. Before starting the polarization scan, the specimen in the sample holder (WE) was left in the cell for about 1 h to attain a steady state which is shown by a constant potential and current at the beginning of the experiment. The potcntiody-1mic runs were programmed such that upon attaining a current density of 25?A/cm^2, the scan direction was reversed and the potentials were scanned back to the starting potential.  ",0.10,None,2,S44635 (Monit 44635),1
66.36,25.00,4.00,4.00,0.00,0.00,0.00,0.03,0.01,0.40,0.20,0.00,0.00,0.00,0.00,0.00,0.00,0.00,0.00,0.00,0.00,0.00,0.00,0.00,940.00,50,7.80,0.0856,"Potentiody-1mic Polarization with exposed area of 1 cm2. Potentiody-1mic polarization experiments were carried out using a scan rate of 0.1 mV/s commencing at a potential about 250 mV more active than the stable OCP. Before starting the polarization scan, the specimen in the sample holder (WE) was left in the cell for about 1 h to attain a steady state which is shown by a constant potential and current at the beginning of the experiment. The potcntiody-1mic runs were programmed such that upon attaining a current density of 25?A/cm^2, the scan direction was reversed and the potentials were scanned back to the starting potential.  ",0.10,None,2,S44635 (Monit 44635),1
66.36,25.00,4.00,4.00,0.00,0.00,0.00,0.03,0.01,0.40,0.20,0.00,0.00,0.00,0.00,0.00,0.00,0.00,0.00,0.00,0.00,0.00,0.00,0.00,721.00,50,8.20,0.5460,"Potentiody-1mic Polarization with exposed area of 1 cm2. Potentiody-1mic polarization experiments were carried out using a scan rate of 0.1 mV/s commencing at a potential about 250 mV more active than the stable OCP. Before starting the polarization scan, the specimen in the sample holder (WE) was left in the cell for about 1 h to attain a steady state which is shown by a constant potential and current at the beginning of the experiment. The potcntiody-1mic runs were programmed such that upon attaining a current density of 25?A/cm^2, the scan direction was reversed and the potentials were scanned back to the starting potential.  ",0.10,None,2,S44635 (Monit 44635),1
66.67,22.00,6.00,3.00,0.00,0.00,0.30,0.02,0.01,1.50,0.20,0.00,0.00,0.00,0.00,0.30,0.00,0.00,0.00,0.00,0.00,0.00,0.00,0.00,885.00,50,7.80,0.0051,"Potentiody-1mic Polarization with exposed area of 1 cm2. Potentiody-1mic polarization experiments were carried out using a scan rate of 0.1 mV/s commencing at a potential about 250 mV more active than the stable OCP. Before starting the polarization scan, the specimen in the sample holder (WE) was left in the cell for about 1 h to attain a steady state which is shown by a constant potential and current at the beginning of the experiment. The potcntiody-1mic runs were programmed such that upon attaining a current density of 25?A/cm^2, the scan direction was reversed and the potentials were scanned back to the starting potential.  ",0.10,None,3,"S31803 (Duplex 2205), Nb + Ta = 0.6%",1
66.67,22.00,6.00,3.00,0.00,0.00,0.30,0.02,0.01,1.50,0.20,0.00,0.00,0.00,0.00,0.30,0.00,0.00,0.00,0.00,0.00,0.00,0.00,0.00,855.00,50,7.80,0.0086,"Potentiody-1mic Polarization with exposed area of 1 cm2. Potentiody-1mic polarization experiments were carried out using a scan rate of 0.1 mV/s commencing at a potential about 250 mV more active than the stable OCP. Before starting the polarization scan, the specimen in the sample holder (WE) was left in the cell for about 1 h to attain a steady state which is shown by a constant potential and current at the beginning of the experiment. The potcntiody-1mic runs were programmed such that upon attaining a current density of 25?A/cm^2, the scan direction was reversed and the potentials were scanned back to the starting potential.  ",0.10,None,3,"S31803 (Duplex 2205), Nb + Ta = 0.6%",1
66.67,22.00,6.00,3.00,0.00,0.00,0.30,0.02,0.01,1.50,0.20,0.00,0.00,0.00,0.00,0.30,0.00,0.00,0.00,0.00,0.00,0.00,0.00,0.00,872.00,50,7.80,0.0171,"Potentiody-1mic Polarization with exposed area of 1 cm2. Potentiody-1mic polarization experiments were carried out using a scan rate of 0.1 mV/s commencing at a potential about 250 mV more active than the stable OCP. Before starting the polarization scan, the specimen in the sample holder (WE) was left in the cell for about 1 h to attain a steady state which is shown by a constant potential and current at the beginning of the experiment. The potcntiody-1mic runs were programmed such that upon attaining a current density of 25?A/cm^2, the scan direction was reversed and the potentials were scanned back to the starting potential.  ",0.10,None,3,"S31803 (Duplex 2205), Nb + Ta = 0.6%",1
66.67,22.00,6.00,3.00,0.00,0.00,0.30,0.02,0.01,1.50,0.20,0.00,0.00,0.00,0.00,0.30,0.00,0.00,0.00,0.00,0.00,0.00,0.00,0.00,851.00,50,7.80,0.0856,"Potentiody-1mic Polarization with exposed area of 1 cm2. Potentiody-1mic polarization experiments were carried out using a scan rate of 0.1 mV/s commencing at a potential about 250 mV more active than the stable OCP. Before starting the polarization scan, the specimen in the sample holder (WE) was left in the cell for about 1 h to attain a steady state which is shown by a constant potential and current at the beginning of the experiment. The potcntiody-1mic runs were programmed such that upon attaining a current density of 25?A/cm^2, the scan direction was reversed and the potentials were scanned back to the starting potential.  ",0.10,None,3,"S31803 (Duplex 2205), Nb + Ta = 0.6%",1
66.67,22.00,6.00,3.00,0.00,0.00,0.30,0.02,0.01,1.50,0.20,0.00,0.00,0.00,0.00,0.30,0.00,0.00,0.00,0.00,0.00,0.00,0.00,0.00,629.00,50,8.20,0.5460,"Potentiody-1mic Polarization with exposed area of 1 cm2. Potentiody-1mic polarization experiments were carried out using a scan rate of 0.1 mV/s commencing at a potential about 250 mV more active than the stable OCP. Before starting the polarization scan, the specimen in the sample holder (WE) was left in the cell for about 1 h to attain a steady state which is shown by a constant potential and current at the beginning of the experiment. The potcntiody-1mic runs were programmed such that upon attaining a current density of 25?A/cm^2, the scan direction was reversed and the potentials were scanned back to the starting potential.  ",0.10,None,3,"S31803 (Duplex 2205), Nb + Ta = 0.6%",1
69.82,18.92,8.51,0.35,0.00,0.04,0.00,0.06,0.46,1.59,0.21,0.04,0.01,0.00,0.00,0.00,0.00,0.00,0.00,0.00,0.00,0.00,0.00,0.00,265.50,25,-0.30,0.5000,Potentiody-1mic Polarization,-1.00,The laboratory heats were processed to produce fully solution-annealed steel ranging from 0.8 to 6.4 mm thick and having an ASTM 5 to 6 grain size. These alloys were in the mill-annealed condition.,-1,None,1
69.60,18.87,8.59,0.36,0.00,0.11,0.00,0.04,0.46,1.77,0.16,0.03,0.01,0.00,0.00,0.00,0.00,0.00,0.00,0.00,0.00,0.00,0.00,0.00,328.50,25,-0.30,0.5000,Potentiody-1mic Polarization,-1.00,The laboratory heats were processed to produce fully solution-annealed steel ranging from 0.8 to 6.4 mm thick and having an ASTM 5 to 6 grain size. These alloys were in the mill-annealed condition.,-1,None,1
69.60,18.80,8.63,0.38,0.00,0.16,0.00,0.04,0.41,1.78,0.16,0.03,0.01,0.00,0.00,0.00,0.00,0.00,0.00,0.00,0.00,0.00,0.00,0.00,532.30,25,-0.30,0.5000,Potentiody-1mic Polarization,-1.00,The laboratory heats were processed to produce fully solution-annealed steel ranging from 0.8 to 6.4 mm thick and having an ASTM 5 to 6 grain size. These alloys were in the mill-annealed condition.,-1,None,1
58.39,17.38,20.15,0.02,0.00,0.04,0.00,0.03,0.13,3.84,0.00,0.01,0.01,0.00,0.00,0.00,0.00,0.00,0.00,0.00,0.00,0.00,0.00,0.00,-65.00,25,7.68,0.6000,"Following pretreatment for 5 min at -1.5 V, the potential was increased-rapidly to -0.5V and thereafter at a steady rate of 1V in 50 min. In this work the critical pitting potential was taken as that at which there was an anodic current flow of 10^-5 A/cm^2. ",0.33,Ingots were cast and hot rolled to 20 mm diameter bars which were heat treated at ll00°c for 30 min and cooled in still air,-1,The specimen surface was ground to a 120 grit finish and 5 cm2 was exposed to the corrodent.,1
57.05,17.68,20.43,0.08,0.00,0.30,0.00,0.03,0.19,4.22,0.00,0.02,0.01,0.00,0.00,0.00,0.00,0.00,0.00,0.00,0.00,0.00,0.00,0.00,-25.00,25,7.68,0.6000,"Following pretreatment for 5 min at -1.5 V, the potential was increased-rapidly to -0.5V and thereafter at a steady rate of 1V in 50 min. In this work the critical pitting potential was taken as that at which there was an anodic current flow of 10^-5 A/cm^2. ",0.33,Ingots were cast and hot rolled to 20 mm diameter bars which were heat treated at ll00°c for 30 min and cooled in still air,-1,The specimen surface was ground to a 120 grit finish and 5 cm2 was exposed to the corrodent.,1
56.46,17.95,19.90,1.03,0.00,0.03,0.00,0.04,0.19,4.38,0.00,0.02,0.01,0.00,0.00,0.00,0.00,0.00,0.00,0.00,0.00,0.00,0.00,0.00,-40.00,25,7.68,0.6000,"Following pretreatment for 5 min at -1.5 V, the potential was increased-rapidly to -0.5V and thereafter at a steady rate of 1V in 50 min. In this work the critical pitting potential was taken as that at which there was an anodic current flow of 10^-5 A/cm^2. ",0.33,Ingots were cast and hot rolled to 20 mm diameter bars which were heat treated at ll00°c for 30 min and cooled in still air,-1,The specimen surface was ground to a 120 grit finish and 5 cm2 was exposed to the corrodent.,1
58.15,16.42,19.90,1.03,0.00,0.16,0.00,0.01,0.22,4.08,0.00,0.02,0.02,0.00,0.00,0.00,0.00,0.00,0.00,0.00,0.00,0.00,0.00,0.00,-15.00,25,7.68,0.6000,"Following pretreatment for 5 min at -1.5 V, the potential was increased-rapidly to -0.5V and thereafter at a steady rate of 1V in 50 min. In this work the critical pitting potential was taken as that at which there was an anodic current flow of 10^-5 A/cm^2. ",0.33,Ingots were cast and hot rolled to 20 mm diameter bars which were heat treated at 1100°c for 30 min and cooled in still air,-1,The specimen surface was ground to a 120 grit finish and 5 cm2 was exposed to the corrodent.,1
57.41,16.86,19.98,1.03,0.00,0.27,0.00,0.02,0.33,4.06,0.00,0.02,0.02,0.00,0.00,0.00,0.00,0.00,0.00,0.00,0.00,0.00,0.00,0.00,65.00,25,7.68,0.6000,"Following pretreatment for 5 min at -1.5 V, the potential was increased-rapidly to -0.5V and thereafter at a steady rate of 1V in 50 min. In this work the critical pitting potential was taken as that at which there was an anodic current flow of 10^-5 A/cm^2. ",0.33,Ingots were cast and hot rolled to 20 mm diameter bars which were heat treated at 1100°c for 30 min and cooled in still air,-1,The specimen surface was ground to a 120 grit finish and 5 cm2 was exposed to the corrodent.,1
56.76,16.86,20.54,1.01,0.00,0.29,0.00,0.03,0.17,4.31,0.00,0.02,0.01,0.00,0.00,0.00,0.00,0.00,0.00,0.00,0.00,0.00,0.00,0.00,50.00,25,7.68,0.6000,"Following pretreatment for 5 min at -1.5 V, the potential was increased-rapidly to -0.5V and thereafter at a steady rate of 1V in 50 min. In this work the critical pitting potential was taken as that at which there was an anodic current flow of 10^-5 A/cm^2. ",0.33,Ingots were cast and hot rolled to 20 mm diameter bars which were heat treated at 1100°c for 30 min and cooled in still air,-1,The specimen surface was ground to a 120 grit finish and 5 cm2 was exposed to the corrodent.,1
57.00,16.34,19.16,2.98,0.00,0.03,0.00,0.02,0.18,4.25,0.00,0.02,0.01,0.00,0.00,0.00,0.00,0.00,0.00,0.00,0.00,0.00,0.00,0.00,20.00,25,7.68,0.6000,"Following pretreatment for 5 min at -1.5 V, the potential was increased-rapidly to -0.5V and thereafter at a steady rate of 1V in 50 min. In this work the critical pitting potential was taken as that at which there was an anodic current flow of 10^-5 A/cm^2. ",0.33,Ingots were cast and hot rolled to 20 mm diameter bars which were heat treated at 1100°c for 30 min and cooled in still air,-1,The specimen surface was ground to a 120 grit finish and 5 cm2 was exposed to the corrodent.,1
56.34,16.70,19.65,2.92,0.00,0.15,0.00,0.01,0.14,4.06,0.00,0.02,0.02,0.00,0.00,0.00,0.00,0.00,0.00,0.00,0.00,0.00,0.00,0.00,85.00,25,7.68,0.6000,"Following pretreatment for 5 min at -1.5 V, the potential was increased-rapidly to -0.5V and thereafter at a steady rate of 1V in 50 min. In this work the critical pitting potential was taken as that at which there was an anodic current flow of 10^-5 A/cm^2. ",0.33,Ingots were cast and hot rolled to 20 mm diameter bars which were heat treated at 1100°c for 30 min and cooled in still air,-1,The specimen surface was ground to a 120 grit finish and 5 cm2 was exposed to the corrodent.,1
55.53,16.80,20.05,2.94,0.00,0.29,0.00,0.01,0.27,4.07,0.00,0.02,0.02,0.00,0.00,0.00,0.00,0.00,0.00,0.00,0.00,0.00,0.00,0.00,80.00,25,7.68,0.6000,"Following pretreatment for 5 min at -1.5 V, the potential was increased-rapidly to -0.5V and thereafter at a steady rate of 1V in 50 min. In this work the critical pitting potential was taken as that at which there was an anodic current flow of 10^-5 A/cm^2. ",0.33,Ingots were cast and hot rolled to 20 mm diameter bars which were heat treated at 1100°c for 30 min and cooled in still air,-1,The specimen surface was ground to a 120 grit finish and 5 cm2 was exposed to the corrodent.,1
55.29,16.58,20.29,2.72,0.00,0.31,0.00,0.03,0.23,4.53,0.00,0.02,0.01,0.00,0.00,0.00,0.00,0.00,0.00,0.00,0.00,0.00,0.00,0.00,95.00,25,7.68,0.6000,"Following pretreatment for 5 min at -1.5 V, the potential was increased-rapidly to -0.5V and thereafter at a steady rate of 1V in 50 min. In this work the critical pitting potential was taken as that at which there was an anodic current flow of 10^-5 A/cm^2. ",0.33,Ingots were cast and hot rolled to 20 mm diameter bars which were heat treated at 1100°c for 30 min and cooled in still air,-1,The specimen surface was ground to a 120 grit finish and 5 cm2 was exposed to the corrodent.,1
53.00,22.58,19.88,0.05,0.00,0.05,0.00,0.01,0.13,4.28,0.00,0.01,0.01,0.00,0.00,0.00,0.00,0.00,0.00,0.00,0.00,0.00,0.00,0.00,-30.00,25,7.68,0.6000,"Following pretreatment for 5 min at -1.5 V, the potential was increased-rapidly to -0.5V and thereafter at a steady rate of 1V in 50 min. In this work the critical pitting potential was taken as that at which there was an anodic current flow of 10^-5 A/cm^2. ",0.33,Ingots were cast and hot rolled to 20 mm diameter bars which were heat treated at 1100°c for 30 min and cooled in still air,-1,The specimen surface was ground to a 120 grit finish and 5 cm2 was exposed to the corrodent.,1
52.28,22.46,20.27,0.10,0.00,0.39,0.00,0.02,0.14,4.33,0.00,0.01,0.01,0.00,0.00,0.00,0.00,0.00,0.00,0.00,0.00,0.00,0.00,0.00,50.00,25,7.68,0.6000,"Following pretreatment for 5 min at -1.5 V, the potential was increased-rapidly to -0.5V and thereafter at a steady rate of 1V in 50 min. In this work the critical pitting potential was taken as that at which there was an anodic current flow of 10^-5 A/cm^2. ",0.33,Ingots were cast and hot rolled to 20 mm diameter bars which were heat treated at 1100°c for 30 min and cooled in still air,-1,The specimen surface was ground to a 120 grit finish and 5 cm2 was exposed to the corrodent.,1
52.12,22.13,20.30,0.99,0.00,0.05,0.00,0.02,0.16,4.20,0.00,0.02,0.01,0.00,0.00,0.00,0.00,0.00,0.00,0.00,0.00,0.00,0.00,0.00,-10.00,25,7.68,0.6000,"Following pretreatment for 5 min at -1.5 V, the potential was increased-rapidly to -0.5V and thereafter at a steady rate of 1V in 50 min. In this work the critical pitting potential was taken as that at which there was an anodic current flow of 10^-5 A/cm^2. ",0.33,Ingots were cast and hot rolled to 20 mm diameter bars which were heat treated at 1100°c for 30 min and cooled in still air,-1,The specimen surface was ground to a 120 grit finish and 5 cm2 was exposed to the corrodent.,1
52.19,22.52,19.85,1.07,0.00,0.16,0.00,0.01,0.15,4.02,0.00,0.02,0.02,0.00,0.00,0.00,0.00,0.00,0.00,0.00,0.00,0.00,0.00,0.00,35.00,25,7.68,0.6000,"Following pretreatment for 5 min at -1.5 V, the potential was increased-rapidly to -0.5V and thereafter at a steady rate of 1V in 50 min. In this work the critical pitting potential was taken as that at which there was an anodic current flow of 10^-5 A/cm^2. ",0.33,Ingots were cast and hot rolled to 20 mm diameter bars which were heat treated at 1100°c for 30 min and cooled in still air,-1,The specimen surface was ground to a 120 grit finish and 5 cm2 was exposed to the corrodent.,1
51.85,22.72,19.95,1.02,0.00,0.41,0.00,0.01,0.20,3.80,0.00,0.02,0.02,0.00,0.00,0.00,0.00,0.00,0.00,0.00,0.00,0.00,0.00,0.00,200.00,25,7.68,0.6000,"Following pretreatment for 5 min at -1.5 V, the potential was increased-rapidly to -0.5V and thereafter at a steady rate of 1V in 50 min. In this work the critical pitting potential was taken as that at which there was an anodic current flow of 10^-5 A/cm^2. ",0.33,Ingots were cast and hot rolled to 20 mm diameter bars which were heat treated at 1100°c for 30 min and cooled in still air,-1,The specimen surface was ground to a 120 grit finish and 5 cm2 was exposed to the corrodent.,1
50.37,22.41,19.96,2.64,0.00,0.07,0.00,0.03,0.21,4.29,0.00,0.01,0.01,0.00,0.00,0.00,0.00,0.00,0.00,0.00,0.00,0.00,0.00,0.00,125.00,25,7.68,0.6000,"Following pretreatment for 5 min at -1.5 V, the potential was increased-rapidly to -0.5V and thereafter at a steady rate of 1V in 50 min. In this work the critical pitting potential was taken as that at which there was an anodic current flow of 10^-5 A/cm^2. ",0.33,Ingots were cast and hot rolled to 20 mm diameter bars which were heat treated at 1100°c for 30 min and cooled in still air,-1,The specimen surface was ground to a 120 grit finish and 5 cm2 was exposed to the corrodent.,1
50.11,22.84,20.05,2.85,0.00,0.16,0.00,0.01,0.14,3.80,0.00,0.02,0.02,0.00,0.00,0.00,0.00,0.00,0.00,0.00,0.00,0.00,0.00,0.00,170.00,25,7.68,0.6000,"Following pretreatment for 5 min at -1.5 V, the potential was increased-rapidly to -0.5V and thereafter at a steady rate of 1V in 50 min. In this work the critical pitting potential was taken as that at which there was an anodic current flow of 10^-5 A/cm^2. ",0.33,Ingots were cast and hot rolled to 20 mm diameter bars which were heat treated at 1100°c for 30 min and cooled in still air,-1,The specimen surface was ground to a 120 grit finish and 5 cm2 was exposed to the corrodent.,1
49.66,22.35,20.39,2.73,0.00,0.31,0.00,0.02,0.16,4.35,0.00,0.02,0.01,0.00,0.00,0.00,0.00,0.00,0.00,0.00,0.00,0.00,0.00,0.00,920.00,25,7.68,0.6000,"Following pretreatment for 5 min at -1.5 V, the potential was increased-rapidly to -0.5V and thereafter at a steady rate of 1V in 50 min. In this work the critical pitting potential was taken as that at which there was an anodic current flow of 10^-5 A/cm^2. ",0.33,Ingots were cast and hot rolled to 20 mm diameter bars which were heat treated at 1100°c for 30 min and cooled in still air,-1,The specimen surface was ground to a 120 grit finish and 5 cm2 was exposed to the corrodent.,1
50.08,22.52,19.95,2.96,0.00,0.46,0.00,0.02,0.23,3.75,0.00,0.02,0.02,0.00,0.00,0.00,0.00,0.00,0.00,0.00,0.00,0.00,0.00,0.00,940.00,25,7.68,0.6000,"Following pretreatment for 5 min at -1.5 V, the potential was increased-rapidly to -0.5V and thereafter at a steady rate of 1V in 50 min. In this work the critical pitting potential was taken as that at which there was an anodic current flow of 10^-5 A/cm^2. ",0.33,Ingots were cast and hot rolled to 20 mm diameter bars which were heat treated at 1100°c for 30 min and cooled in still air,-1,The specimen surface was ground to a 120 grit finish and 5 cm2 was exposed to the corrodent.,1
68.53,16.30,14.40,0.00,0.00,0.00,0.00,0.01,0.33,0.43,0.00,0.00,0.00,0.00,0.00,0.00,0.00,0.00,0.00,0.00,0.00,0.00,0.00,0.00,77.70,60,7.00,0.1000,"Polarization curves were obtained potentiody-1mically at a scan rate of 20 mV/min, using a Tacussel electrochemical set composed of a potentiostat, a current recorder, and a high impedance electronic millivoltmeter.",0.33, Solution treatment was performed by heating in nitrogen at 1150 C for 30 minutes followed by water quenching.  ,-1,"The temperature was not specified for this experiment, but was explicitely shown as 60 oC for parallel experiments. For electrochemical measurement, the surfaces studied were mechanically polished with emery paper under water up to grade 1000, then were degreased in absolute ethyl alcohol, washed in deionized water, and dried by warm air blowing. ",1
66.47,16.30,14.00,0.00,2.49,0.00,0.00,0.01,0.40,0.33,0.00,0.00,0.00,0.00,0.00,0.00,0.00,0.00,0.00,0.00,0.00,0.00,0.00,0.00,214.30,60,7.00,0.1000,"Polarization curves were obtained potentiody-1mically at a scan rate of 20 mV/min, using a Tacussel electrochemical set composed of a potentiostat, a current recorder, and a high impedance electronic millivoltmeter.",0.33, Solution treatment was performed by heating in nitrogen at 1150 C for 30 minutes followed by water quenching.  ,-1,"The temperature was not specified for this experiment, but was explicitely shown as 60 oC for parallel experiments. For electrochemical measurement, the surfaces studied were mechanically polished with emery paper under water up to grade 1000, then were degreased in absolute ethyl alcohol, washed in deionized water, and dried by warm air blowing. ",1
63.87,16.50,14.10,0.00,4.81,0.00,0.00,0.01,0.41,0.30,0.00,0.00,0.00,0.00,0.00,0.00,0.00,0.00,0.00,0.00,0.00,0.00,0.00,0.00,297.10,60,7.00,0.1000,"Polarization curves were obtained potentiody-1mically at a scan rate of 20 mV/min, using a Tacussel electrochemical set composed of a potentiostat, a current recorder, and a high impedance electronic millivoltmeter.",0.33, Solution treatment was performed by heating in nitrogen at 1150 C for 30 minutes followed by water quenching.  ,-1,"The temperature was not specified for this experiment, but was explicitely shown as 60 oC for parallel experiments. For electrochemical measurement, the surfaces studied were mechanically polished with emery paper under water up to grade 1000, then were degreased in absolute ethyl alcohol, washed in deionized water, and dried by warm air blowing. ",1
66.47,16.30,14.00,0.00,2.49,0.00,0.00,0.01,0.40,0.33,0.00,0.00,0.00,0.00,0.00,0.00,0.00,0.00,0.00,0.00,0.00,0.00,0.00,0.00,58.84,60,1.00,0.1000,"Polarization curves were obtained potentiody-1mically at a scan rate of 20 mV/min, using a Tacussel electrochemical set composed of a potentiostat, a current recorder, and a high impedance electronic millivoltmeter.",0.33, Solution treatment was performed by heating in nitrogen at 1150 C for 30 minutes followed by water quenching.  ,-1,"The temperature was not specified for this experiment, but was explicitely shown as 60 oC for parallel experiments. For electrochemical measurement, the surfaces studied were mechanically polished with emery paper under water up to grade 1000, then were degreased in absolute ethyl alcohol, washed in deionized water, and dried by warm air blowing. ",1
63.87,16.50,14.10,0.00,4.81,0.00,0.00,0.01,0.41,0.30,0.00,0.00,0.00,0.00,0.00,0.00,0.00,0.00,0.00,0.00,0.00,0.00,0.00,0.00,121.31,60,1.00,0.1000,"Polarization curves were obtained potentiody-1mically at a scan rate of 20 mV/min, using a Tacussel electrochemical set composed of a potentiostat, a current recorder, and a high impedance electronic millivoltmeter.",0.33, Solution treatment was performed by heating in nitrogen at 1150 C for 30 minutes followed by water quenching.  ,-1,"The temperature was not specified for this experiment, but was explicitely shown as 60 oC for parallel experiments. For electrochemical measurement, the surfaces studied were mechanically polished with emery paper under water up to grade 1000, then were degreased in absolute ethyl alcohol, washed in deionized water, and dried by warm air blowing. ",1
60.34,16.17,14.10,0.00,8.66,0.00,0.00,0.01,0.40,0.32,0.00,0.00,0.00,0.00,0.00,0.00,0.00,0.00,0.00,0.00,0.00,0.00,0.00,0.00,208.47,60,1.00,0.1000,"Polarization curves were obtained potentiody-1mically at a scan rate of 20 mV/min, using a Tacussel electrochemical set composed of a potentiostat, a current recorder, and a high impedance electronic millivoltmeter.",0.33, Solution treatment was performed by heating in nitrogen at 1150 C for 30 minutes followed by water quenching.  ,-1,"The temperature was not specified for this experiment, but was explicitely shown as 60 oC for parallel experiments. For electrochemical measurement, the surfaces studied were mechanically polished with emery paper under water up to grade 1000, then were degreased in absolute ethyl alcohol, washed in deionized water, and dried by warm air blowing. ",1
56.64,16.22,14.00,0.00,12.40,0.00,0.00,0.01,0.43,0.30,0.00,0.00,0.00,0.00,0.00,0.00,0.00,0.00,0.00,0.00,0.00,0.00,0.00,0.00,252.06,60,1.00,0.1000,"Polarization curves were obtained potentiody-1mically at a scan rate of 20 mV/min, using a Tacussel electrochemical set composed of a potentiostat, a current recorder, and a high impedance electronic millivoltmeter.",0.33, Solution treatment was performed by heating in nitrogen at 1150 C for 30 minutes followed by water quenching.  ,-1,"The temperature was not specified for this experiment, but was explicitely shown as 60 oC for parallel experiments. For electrochemical measurement, the surfaces studied were mechanically polished with emery paper under water up to grade 1000, then were degreased in absolute ethyl alcohol, washed in deionized water, and dried by warm air blowing. ",1
66.47,16.30,14.00,0.00,2.49,0.00,0.00,0.01,0.40,0.33,0.00,0.00,0.00,0.00,0.00,0.00,0.00,0.00,0.00,0.00,0.00,0.00,0.00,0.00,122.90,60,1.00,0.2000,"Polarization curves were obtained potentiody-1mically at a scan rate of 20 mV/min, using a Tacussel electrochemical set composed of a potentiostat, a current recorder, and a high impedance electronic millivoltmeter.",0.33, Solution treatment was performed by heating in nitrogen at 1150 C for 30 minutes followed by water quenching.  ,-1,"The temperature was not specified for this experiment, but was explicitely shown as 60 oC for parallel experiments. For electrochemical measurement, the surfaces studied were mechanically polished with emery paper under water up to grade 1000, then were degreased in absolute ethyl alcohol, washed in deionized water, and dried by warm air blowing. ",1
63.87,16.50,14.10,0.00,4.81,0.00,0.00,0.01,0.41,0.30,0.00,0.00,0.00,0.00,0.00,0.00,0.00,0.00,0.00,0.00,0.00,0.00,0.00,0.00,185.50,60,1.00,0.2000,"Polarization curves were obtained potentiody-1mically at a scan rate of 20 mV/min, using a Tacussel electrochemical set composed of a potentiostat, a current recorder, and a high impedance electronic millivoltmeter.",0.33, Solution treatment was performed by heating in nitrogen at 1150 C for 30 minutes followed by water quenching.  ,-1,"The temperature was not specified for this experiment, but was explicitely shown as 60 oC for parallel experiments. For electrochemical measurement, the surfaces studied were mechanically polished with emery paper under water up to grade 1000, then were degreased in absolute ethyl alcohol, washed in deionized water, and dried by warm air blowing. ",1
60.34,16.17,14.10,0.00,8.66,0.00,0.00,0.01,0.40,0.32,0.00,0.00,0.00,0.00,0.00,0.00,0.00,0.00,0.00,0.00,0.00,0.00,0.00,0.00,286.26,60,1.00,0.2000,"Polarization curves were obtained potentiody-1mically at a scan rate of 20 mV/min, using a Tacussel electrochemical set composed of a potentiostat, a current recorder, and a high impedance electronic millivoltmeter.",0.33, Solution treatment was performed by heating in nitrogen at 1150 C for 30 minutes followed by water quenching.  ,-1,"The temperature was not specified for this experiment, but was explicitely shown as 60 oC for parallel experiments. For electrochemical measurement, the surfaces studied were mechanically polished with emery paper under water up to grade 1000, then were degreased in absolute ethyl alcohol, washed in deionized water, and dried by warm air blowing. ",1
56.64,16.22,14.00,0.00,12.40,0.00,0.00,0.01,0.43,0.30,0.00,0.00,0.00,0.00,0.00,0.00,0.00,0.00,0.00,0.00,0.00,0.00,0.00,0.00,315.27,60,1.00,0.2000,"Polarization curves were obtained potentiody-1mically at a scan rate of 20 mV/min, using a Tacussel electrochemical set composed of a potentiostat, a current recorder, and a high impedance electronic millivoltmeter.",0.33, Solution treatment was performed by heating in nitrogen at 1150 C for 30 minutes followed by water quenching.  ,-1,"The temperature was not specified for this experiment, but was explicitely shown as 60 oC for parallel experiments. For electrochemical measurement, the surfaces studied were mechanically polished with emery paper under water up to grade 1000, then were degreased in absolute ethyl alcohol, washed in deionized water, and dried by warm air blowing. ",1
72.07,16.62,8.46,0.21,0.00,0.00,0.00,0.05,0.56,1.78,0.21,0.03,0.01,0.00,0.00,0.00,0.00,0.00,0.00,0.00,0.00,0.00,0.00,0.00,455.00,80,7.00,0.0007,"Potentiody-1mic Polarization. The potential was controlled by a Wenkingt potentiostat (Model 68 TS-3) and changed in steps of 10 mV with a Wenking SMP 69 scanning potentiometer every hour for the positive polarization direction until the onset of pitting or appearance of pits, and every 100 s for the reverse scan until zero current. The potential was initially held at 150 mV for 1 h to attain stable current, whereupon the scanning potentiometer was activated.",0.0028,"AISI SS304, as -recieved",-1,Surface finish: 4/0,1
47.75,18.50,31.79,0.20,0.00,0.00,0.00,0.02,0.39,0.70,0.64,0.00,0.00,0.00,0.00,0.00,0.00,0.00,0.00,0.00,0.00,0.00,0.00,0.00,505.00,80,7.00,0.0007,"Potentiody-1mic Polarization. The potential was controlled by a Wenkingt potentiostat (Model 68 TS-3) and changed in steps of 10 mV with a Wenking SMP 69 scanning potentiometer every hour for the positive polarization direction until the onset of pitting or appearance of pits, and every 100 s for the reverse scan until zero current. The potential was initially held at 150 mV for 1 h to attain stable current, whereupon the scanning potentiometer was activated.",0.0028,"Alloy 800, as-recieved",-1,Surface finish: 4/0,1
72.07,16.62,8.46,0.21,0.00,0.00,0.00,0.05,0.56,1.78,0.21,0.03,0.01,0.00,0.00,0.00,0.00,0.00,0.00,0.00,0.00,0.00,0.00,0.00,170.00,80,7.00,0.0007,"Potentiody-1mic Polarization. The potential was controlled by a Wenkingt potentiostat (Model 68 TS-3) and changed in steps of 10 mV with a Wenking SMP 69 scanning potentiometer every hour for the positive polarization direction until the onset of pitting or appearance of pits, and every 100 s for the reverse scan until zero current. The potential was initially held at 150 mV for 1 h to attain stable current, whereupon the scanning potentiometer was activated.",0.0028,"AISI SS304, as -recieved",-1,Surface finish: 4/0,1
47.75,18.50,31.79,0.20,0.00,0.00,0.00,0.02,0.39,0.70,0.64,0.00,0.00,0.00,0.00,0.00,0.00,0.00,0.00,0.00,0.00,0.00,0.00,0.00,245.00,80,7.00,0.0007,"Potentiody-1mic Polarization. The potential was controlled by a Wenkingt potentiostat (Model 68 TS-3) and changed in steps of 10 mV with a Wenking SMP 69 scanning potentiometer every hour for the positive polarization direction until the onset of pitting or appearance of pits, and every 100 s for the reverse scan until zero current. The potential was initially held at 150 mV for 1 h to attain stable current, whereupon the scanning potentiometer was activated.",0.0028,"Alloy 800, as-recieved",-1,Surface finish: 4/0,1
53.17,20.14,24.75,0.08,0.00,0.01,0.00,0.00,0.53,1.31,0.00,0.01,0.003,0.00,0.00,0.00,0.00,0.00,0.00,0.00,0.00,0.00,0.00,0.00,320.36,40,7.00,1.0000,"Potentiody-1mic Polarization. For pitting tests, specimens were allowed to passivate in air for at least 18 h prior to testing.",0.33,"low nitrogen contents was attained by denitriding in hydrogen for 72h at 1200C, followed by cold rolling to reduce the grain size and fi-1l annealing for 20 min at 1100C",-1,Ground to 600 mesh SiC.  The test area is 1 cm2,1
