Repository: KevinGundlach/AgenticDatabaseReconstruction

# Agentic Database Reconstruction

The Agentic Database Reconstruction project is to serve as part of a masters thesis titled **Automated Ontology Construction For Explainable Feature Discovery In Alloy Corrosion Resistance.**

The overall goal of the thesis is to develop an agentic framework capable of autonomously building a structured dataset of alloy corrosion metrics and environmental parameters, then develop machine learning models and heuristics to identify the impact that each parameter has on an alloy's corrosion resistance, and on pitting potential in particular.

This project uses LLM agents to extract corrosion-experiment data from research papers.

File: citrine_database/CRA_database_Scientific_Data_Publication_12102020_Compatible.csv (part 3 of 15)
Fe,Cr,Ni,Mo,W,N,Nb,C,Si,Mn,Cu,P,S,Al,V,Ta,Re,Ce,Ti,Co,B,Mg,Y,Gd,"Avg. Epit, mV (SCE)",Test Temp,pH,ClM,Test Method,Scan Rate mV/s,Heat treatment,Microstructures,Comments,Material class
53.10,20.14,24.75,0.08,0.00,0.06,0.00,0.01,0.53,1.31,0.00,0.01,0.003,0.00,0.00,0.00,0.00,0.00,0.00,0.00,0.00,0.00,0.00,0.00,455.25,40,7.00,1.0000,"Potentiody-1mic Polarization. For pitting tests, specimens were allowed to passivate in air for at least 18 h prior to testing.",0.33,"produced as laboratory heats, then forged, hot rolled and cold rolled to produce 2 mm strip, annealed for 20 min at 1100C and brine-quenched",1,Ground to 600 mesh SiC.  The test area is 1 cm2,1
52.93,20.03,24.87,0.04,0.00,0.13,0.00,0.01,0.55,1.43,0.00,0.01,0.003,0.00,0.00,0.00,0.00,0.00,0.00,0.00,0.00,0.00,0.00,0.00,477.04,40,7.00,1.0000,"Potentiody-1mic Polarization. For pitting tests, specimens were allowed to passivate in air for at least 18 h prior to testing.",0.33,"produced as laboratory heats, then forged, hot rolled and cold rolled to produce 2 mm strip, annealed for 20 min at 1100C and brine-quenched",1,Ground to 600 mesh SiC.  The test area is 1 cm2,1
52.92,19.96,24.90,0.04,0.00,0.18,0.00,0.01,0.55,1.43,0.00,0.01,0.003,0.00,0.00,0.00,0.00,0.00,0.00,0.00,0.00,0.00,0.00,0.00,654.47,40,7.00,1.0000,"Potentiody-1mic Polarization. For pitting tests, specimens were allowed to passivate in air for at least 18 h prior to testing.",0.33,"produced as laboratory heats, then forged, hot rolled and cold rolled to produce 2 mm strip, annealed for 20 min at 1100C and brine-quenched",1,Ground to 600 mesh SiC.  The test area is 1 cm2,1
53.17,20.14,24.75,0.08,0.00,0.01,0.00,0.00,0.53,1.31,0.00,0.01,0.003,0.00,0.00,0.00,0.00,0.00,0.00,0.00,0.00,0.00,0.00,0.00,251.84,50,7.00,1.0000,"Potentiody-1mic Polarization. For pitting tests, specimens were allowed to passivate in air for at least 18 h prior to testing.",0.33,"low nitrogen contents was attained by denitriding in hydrogen for 72h at 1200C, followed by cold rolling to reduce the grain size and fi-1l annealing for 20 min at 1100C",-1,Ground to 600 mesh SiC.  The test area is 1 cm2,1
53.10,20.14,24.75,0.08,0.00,0.06,0.00,0.01,0.53,1.31,0.00,0.01,0.003,0.00,0.00,0.00,0.00,0.00,0.00,0.00,0.00,0.00,0.00,0.00,269.12,50,7.00,1.0000,"Potentiody-1mic Polarization. For pitting tests, specimens were allowed to passivate in air for at least 18 h prior to testing.",0.33,"produced as laboratory heats, then forged, hot rolled and cold rolled to produce 2 mm strip, annealed for 20 min at 1100C and brine-quenched",1,Ground to 600 mesh SiC.  The test area is 1 cm2,1
52.93,20.03,24.87,0.04,0.00,0.13,0.00,0.01,0.55,1.43,0.00,0.01,0.003,0.00,0.00,0.00,0.00,0.00,0.00,0.00,0.00,0.00,0.00,0.00,338.25,50,7.00,1.0000,"Potentiody-1mic Polarization. For pitting tests, specimens were allowed to passivate in air for at least 18 h prior to testing.",0.33,"produced as laboratory heats, then forged, hot rolled and cold rolled to produce 2 mm strip, annealed for 20 min at 1100C and brine-quenched",1,Ground to 600 mesh SiC.  The test area is 1 cm2,1
52.92,19.96,24.90,0.04,0.00,0.18,0.00,0.01,0.55,1.43,0.00,0.01,0.003,0.00,0.00,0.00,0.00,0.00,0.00,0.00,0.00,0.00,0.00,0.00,382.97,50,7.00,1.0000,"Potentiody-1mic Polarization. For pitting tests, specimens were allowed to passivate in air for at least 18 h prior to testing.",0.33,"produced as laboratory heats, then forged, hot rolled and cold rolled to produce 2 mm strip, annealed for 20 min at 1100C and brine-quenched",1,Ground to 600 mesh SiC.  The test area is 1 cm2,1
49.45,19.20,24.86,4.50,0.00,0.02,0.00,0.00,0.54,1.42,0.00,0.01,0.003,0.00,0.00,0.00,0.00,0.00,0.00,0.00,0.00,0.00,0.00,0.00,439.70,75,7.00,1.0000,"Potentiody-1mic Polarization. For pitting tests, specimens were allowed to passivate in air for at least 18 h prior to testing.",0.33,"low nitrogen contents was attained by denitriding in hydrogen for 72h at 1200C, followed by cold rolling to reduce the grain size and fi-1l annealing for 20 min at 1100C",-1,Ground to 600 mesh SiC.  The test area is 1 cm2,1
48.74,19.85,24.86,4.50,0.00,0.06,0.00,0.02,0.54,1.42,0.00,0.01,0.003,0.00,0.00,0.00,0.00,0.00,0.00,0.00,0.00,0.00,0.00,0.00,457.90,75,7.00,1.0000,"Potentiody-1mic Polarization. For pitting tests, specimens were allowed to passivate in air for at least 18 h prior to testing.",0.33,"produced as laboratory heats, then forged, hot rolled and cold rolled to produce 2 mm strip, annealed for 20 min at 1100C and brine-quenched",1,Ground to 600 mesh SiC.  The test area is 1 cm2,1
48.54,19.87,24.95,4.55,0.00,0.13,0.00,0.02,0.49,1.45,0.00,0.01,0.003,0.00,0.00,0.00,0.00,0.00,0.00,0.00,0.00,0.00,0.00,0.00,583.31,75,7.00,1.0000,"Potentiody-1mic Polarization. For pitting tests, specimens were allowed to passivate in air for at least 18 h prior to testing.",0.33,"produced as laboratory heats, then forged, hot rolled and cold rolled to produce 2 mm strip, annealed for 20 min at 1100C and brine-quenched",1,Ground to 600 mesh SiC.  The test area is 1 cm2,1
48.38,19.83,24.99,4.59,0.00,0.21,0.00,0.01,0.54,1.44,0.00,0.01,0.003,0.00,0.00,0.00,0.00,0.00,0.00,0.00,0.00,0.00,0.00,0.00,740.08,75,7.00,1.0000,"Potentiody-1mic Polarization. For pitting tests, specimens were allowed to passivate in air for at least 18 h prior to testing.",0.33,"produced as laboratory heats, then forged, hot rolled and cold rolled to produce 2 mm strip, annealed for 20 min at 1100C and brine-quenched",1,Ground to 600 mesh SiC.  The test area is 1 cm2,1
49.45,19.20,24.86,4.50,0.00,0.02,0.00,0.00,0.54,1.42,0.00,0.01,0.003,0.00,0.00,0.00,0.00,0.00,0.00,0.00,0.00,0.00,0.00,0.00,379.70,90,7.00,1.0000,"Potentiody-1mic Polarization. For pitting tests, specimens were allowed to passivate in air for at least 18 h prior to testing.",0.33,"low nitrogen contents was attained by denitriding in hydrogen for 72h at 1200C, followed by cold rolling to reduce the grain size and fi-1l annealing for 20 min at 1100C",-1,Ground to 600 mesh SiC.  The test area is 1 cm2,1
48.74,19.85,24.86,4.50,0.00,0.06,0.00,0.02,0.54,1.42,0.00,0.01,0.003,0.00,0.00,0.00,0.00,0.00,0.00,0.00,0.00,0.00,0.00,0.00,361.42,90,7.00,1.0000,"Potentiody-1mic Polarization. For pitting tests, specimens were allowed to passivate in air for at least 18 h prior to testing.",0.33,"produced as laboratory heats, then forged, hot rolled and cold rolled to produce 2 mm strip, annealed for 20 min at 1100C and brine-quenched",1,Ground to 600 mesh SiC.  The test area is 1 cm2,1
48.54,19.87,24.95,4.55,0.00,0.13,0.00,0.02,0.49,1.45,0.00,0.01,0.003,0.00,0.00,0.00,0.00,0.00,0.00,0.00,0.00,0.00,0.00,0.00,436.55,90,7.00,1.0000,"Potentiody-1mic Polarization. For pitting tests, specimens were allowed to passivate in air for at least 18 h prior to testing.",0.33,"produced as laboratory heats, then forged, hot rolled and cold rolled to produce 2 mm strip, annealed for 20 min at 1100C and brine-quenched",1,Ground to 600 mesh SiC.  The test area is 1 cm2,1
48.38,19.83,24.99,4.59,0.00,0.21,0.00,0.01,0.54,1.44,0.00,0.01,0.003,0.00,0.00,0.00,0.00,0.00,0.00,0.00,0.00,0.00,0.00,0.00,450.76,90,7.00,1.0000,"Potentiody-1mic Polarization. For pitting tests, specimens were allowed to passivate in air for at least 18 h prior to testing.",0.33,"produced as laboratory heats, then forged, hot rolled and cold rolled to produce 2 mm strip, annealed for 20 min at 1100C and brine-quenched",1,Ground to 600 mesh SiC.  The test area is 1 cm2,1
67.04,21.89,5.57,3.22,0.00,0.05,0.00,0.01,0.49,1.72,0.00,0.00,0.00,0.00,0.00,0.00,0.00,0.00,0.00,0.00,0.00,0.00,0.00,0.00,190.77,60,7.00,0.9000,Potentiody-1mic Polarization,0.33,"Melted in the laboratory. The ingots were forged, hot rolled to plates of 5 mm in thickness, and then solution heat treated at 1050 C for 30 min, followed by water quenching",3,Ground to 600,1
67.21,21.72,5.58,3.16,0.00,0.08,0.00,0.01,0.49,1.74,0.00,0.00,0.00,0.00,0.00,0.00,0.00,0.00,0.00,0.00,0.00,0.00,0.00,0.00,225.31,60,7.00,0.9000,Potentiody-1mic Polarization,0.33,"Melted in the laboratory. The ingots were forged, hot rolled to plates of 5 mm in thickness, and then solution heat treated at 1050 C for 30 min, followed by water quenching",3,Ground to 600,1
66.84,21.92,5.60,3.22,0.00,0.12,0.00,0.01,0.51,1.77,0.00,0.00,0.00,0.00,0.00,0.00,0.00,0.00,0.00,0.00,0.00,0.00,0.00,0.00,226.23,60,7.00,0.9000,Potentiody-1mic Polarization,0.33,"Melted in the laboratory. The ingots were forged, hot rolled to plates of 5 mm in thickness, and then solution heat treated at 1050 C for 30 min, followed by water quenching",3,Ground to 600,1
66.91,21.75,5.56,3.30,0.00,0.14,0.00,0.02,0.49,1.83,0.00,0.00,0.01,0.00,0.00,0.00,0.00,0.00,0.00,0.00,0.00,0.00,0.00,0.00,277.95,60,7.00,0.9000,Potentiody-1mic Polarization,0.33,"Melted in the laboratory. The ingots were forged, hot rolled to plates of 5 mm in thickness, and then solution heat treated at 1050 C for 30 min, followed by water quenching",3,Ground to 600,1
67.24,21.70,5.51,3.14,0.00,0.16,0.00,0.01,0.50,1.73,0.00,0.00,0.00,0.00,0.00,0.00,0.00,0.00,0.00,0.00,0.00,0.00,0.00,0.00,352.91,60,7.00,0.9000,Potentiody-1mic Polarization,0.33,"Melted in the laboratory. The ingots were forged, hot rolled to plates of 5 mm in thickness, and then solution heat treated at 1050 C for 30 min, followed by water quenching",3,Ground to 600,1
67.17,21.70,5.51,3.16,0.00,0.24,0.00,0.02,0.50,1.70,0.00,0.00,0.00,0.00,0.00,0.00,0.00,0.00,0.00,0.00,0.00,0.00,0.00,0.00,724.53,60,7.00,0.9000,Potentiody-1mic Polarization,0.33,"Melted in the laboratory. The ingots were forged, hot rolled to plates of 5 mm in thickness, and then solution heat treated at 1050 C for 30 min, followed by water quenching",3,Ground to 600,1
67.04,21.89,5.57,3.22,0.00,0.05,0.00,0.01,0.49,1.72,0.00,0.00,0.00,0.00,0.00,0.00,0.00,0.00,0.00,0.00,0.00,0.00,0.00,0.00,156.33,60,7.00,0.9000,Potentiody-1mic Polarization,0.33,"Melted in the laboratory. The ingots were forged, hot rolled to plates of 5 mm in thickness, and then solution heat treated at 1050 C for 30 min, followed by water quenching",3,Ground to 600,1
67.21,21.72,5.58,3.16,0.00,0.08,0.00,0.01,0.49,1.74,0.00,0.00,0.00,0.00,0.00,0.00,0.00,0.00,0.00,0.00,0.00,0.00,0.00,0.00,169.92,60,7.00,0.9000,Potentiody-1mic Polarization,0.33,"Melted in the laboratory. The ingots were forged, hot rolled to plates of 5 mm in thickness, and then solution heat treated at 1050 C for 30 min, followed by water quenching",3,Ground to 600,1
66.84,21.92,5.60,3.22,0.00,0.12,0.00,0.01,0.51,1.77,0.00,0.00,0.00,0.00,0.00,0.00,0.00,0.00,0.00,0.00,0.00,0.00,0.00,0.00,163.34,60,7.00,0.9000,Potentiody-1mic Polarization,0.33,"Melted in the laboratory. The ingots were forged, hot rolled to plates of 5 mm in thickness, and then solution heat treated at 1050 C for 30 min, followed by water quenching",3,Ground to 600,1
66.91,21.75,5.56,3.30,0.00,0.14,0.00,0.02,0.49,1.83,0.00,0.00,0.01,0.00,0.00,0.00,0.00,0.00,0.00,0.00,0.00,0.00,0.00,0.00,186.61,60,7.00,0.9000,Potentiody-1mic Polarization,0.33,"Melted in the laboratory. The ingots were forged, hot rolled to plates of 5 mm in thickness, and then solution heat treated at 1050 C for 30 min, followed by water quenching",3,Ground to 600,1
67.24,21.70,5.51,3.14,0.00,0.16,0.00,0.01,0.50,1.73,0.00,0.00,0.00,0.00,0.00,0.00,0.00,0.00,0.00,0.00,0.00,0.00,0.00,0.00,243.61,60,7.00,0.9000,Potentiody-1mic Polarization,0.33,"Melted in the laboratory. The ingots were forged, hot rolled to plates of 5 mm in thickness, and then solution heat treated at 1050 C for 30 min, followed by water quenching",3,Ground to 600,1
67.17,21.70,5.51,3.16,0.00,0.24,0.00,0.02,0.50,1.70,0.00,0.00,0.00,0.00,0.00,0.00,0.00,0.00,0.00,0.00,0.00,0.00,0.00,0.00,461.75,60,7.00,0.9000,Potentiody-1mic Polarization,0.33,"Melted in the laboratory. The ingots were forged, hot rolled to plates of 5 mm in thickness, and then solution heat treated at 1050 C for 30 min, followed by water quenching",3,Ground to 600,1
66.91,21.75,5.56,3.30,0.00,0.14,0.00,0.02,0.49,1.83,0.00,0.00,0.01,0.00,0.00,0.00,0.00,0.00,0.00,0.00,0.00,0.00,0.00,0.00,256.93,60,7.00,0.9000,Potentiody-1mic Polarization,0.33,"Melted in the laboratory. The ingots were forged, hot rolled to plates of 5 mm in thickness, and then solution heat treated at 1050 C for 30 min, followed by water quenching, then 500 C heated for 1 h",3,Ground to 600,1
66.91,21.75,5.56,3.30,0.00,0.14,0.00,0.02,0.49,1.83,0.00,0.00,0.01,0.00,0.00,0.00,0.00,0.00,0.00,0.00,0.00,0.00,0.00,0.00,243.35,60,7.00,0.9000,Potentiody-1mic Polarization,0.33,"Melted in the laboratory. The ingots were forged, hot rolled to plates of 5 mm in thickness, and then solution heat treated at 1050 C for 30 min, followed by water quenching, then 600 C heated for 1 h",3,Ground to 600,1
66.91,21.75,5.56,3.30,0.00,0.14,0.00,0.02,0.49,1.83,0.00,0.00,0.01,0.00,0.00,0.00,0.00,0.00,0.00,0.00,0.00,0.00,0.00,0.00,160.40,60,7.00,0.9000,Potentiody-1mic Polarization,0.33,"Melted in the laboratory. The ingots were forged, hot rolled to plates of 5 mm in thickness, and then solution heat treated at 1050 C for 30 min, followed by water quenching, then 700 C heated for 1 h",3,Ground to 600,1
66.91,21.75,5.56,3.30,0.00,0.14,0.00,0.02,0.49,1.83,0.00,0.00,0.01,0.00,0.00,0.00,0.00,0.00,0.00,0.00,0.00,0.00,0.00,0.00,88.43,60,7.00,0.9000,Potentiody-1mic Polarization,0.33,"Melted in the laboratory. The ingots were forged, hot rolled to plates of 5 mm in thickness, and then solution heat treated at 1050 C for 30 min, followed by water quenching, then 800 C heated for 1 h",3,Ground to 600,1
66.91,21.75,5.56,3.30,0.00,0.14,0.00,0.02,0.49,1.83,0.00,0.00,0.01,0.00,0.00,0.00,0.00,0.00,0.00,0.00,0.00,0.00,0.00,0.00,58.67,60,7.00,0.9000,Potentiody-1mic Polarization,0.33,"Melted in the laboratory. The ingots were forged, hot rolled to plates of 5 mm in thickness, and then solution heat treated at 1050 C for 30 min, followed by water quenching, then 900 C heated for 1 h",3,Ground to 600,1
61.68,25.92,5.90,3.19,0.00,0.20,0.00,0.03,0.47,0.96,1.62,0.02,0.01,0.00,0.00,0.00,0.00,0.00,0.00,0.00,0.00,0.00,0.00,0.00,322.00,65,7.00,0.6200,"Potentiody-1mic Polarization. Potentiody-1mic sweeps in hot 3.5% -1Cl solution were carried out at a rate of 1 mV s-1. The tests were carried out in a glass three-electrode cell held in a water bath at 65 °C. In all experiments the rod under test was supported in a holder on the lid of the cell such that the end face just touched the surface of the test solution as described above. The counter electrode was a platinum wire, the reference electrode a saturated calomel electrode (SCE) at the same solution temperature; all potentials are given against the SCE. The potential at which the current density exceeded 50 uA cm-2 was defined as the pitting potential.",1.00,"annealled at 1020C for 2h, then water quenched",3,25 Cr duplex SS UNS S32550,1
61.68,25.92,5.90,3.19,0.00,0.20,0.00,0.03,0.47,0.96,1.62,0.02,0.01,0.00,0.00,0.00,0.00,0.00,0.00,0.00,0.00,0.00,0.00,0.00,255.00,65,7.00,0.6200,"Potentiody-1mic Polarization. Potentiody-1mic sweeps in hot 3.5% -1Cl solution were carried out at a rate of 1 mV s-1. The tests were carried out in a glass three-electrode cell held in a water bath at 65 °C. In all experiments the rod under test was supported in a holder on the lid of the cell such that the end face just touched the surface of the test solution as described above. The counter electrode was a platinum wire, the reference electrode a saturated calomel electrode (SCE) at the same solution temperature; all potentials are given against the SCE. The potential at which the current density exceeded 50 uA cm-2 was defined as the pitting potential.",1.00,"annealled at 1060C for 2h, then water quenched",3,25 Cr duplex SS UNS S32550,1
61.68,25.92,5.90,3.19,0.00,0.20,0.00,0.03,0.47,0.96,1.62,0.02,0.01,0.00,0.00,0.00,0.00,0.00,0.00,0.00,0.00,0.00,0.00,0.00,209.00,65,7.00,0.6200,"Potentiody-1mic Polarization. Potentiody-1mic sweeps in hot 3.5% -1Cl solution were carried out at a rate of 1 mV s-1. The tests were carried out in a glass three-electrode cell held in a water bath at 65 °C. In all experiments the rod under test was supported in a holder on the lid of the cell such that the end face just touched the surface of the test solution as described above. The counter electrode was a platinum wire, the reference electrode a saturated calomel electrode (SCE) at the same solution temperature; all potentials are given against the SCE. The potential at which the current density exceeded 50 uA cm-2 was defined as the pitting potential.",1.00,"annealled at 1100C for 2h, then water quenched",3,25 Cr duplex SS UNS S32550,1
61.68,25.92,5.90,3.19,0.00,0.20,0.00,0.03,0.47,0.96,1.62,0.02,0.01,0.00,0.00,0.00,0.00,0.00,0.00,0.00,0.00,0.00,0.00,0.00,176.00,65,7.00,0.6200,"Potentiody-1mic Polarization. Potentiody-1mic sweeps in hot 3.5% -1Cl solution were carried out at a rate of 1 mV s-1. The tests were carried out in a glass three-electrode cell held in a water bath at 65 °C. In all experiments the rod under test was supported in a holder on the lid of the cell such that the end face just touched the surface of the test solution as described above. The counter electrode was a platinum wire, the reference electrode a saturated calomel electrode (SCE) at the same solution temperature; all potentials are given against the SCE. The potential at which the current density exceeded 50 uA cm-2 was defined as the pitting potential.",1.00,"annealled at 1140C for 2h, then water quenched",3,25 Cr duplex SS UNS S32550,1
65.88,20.80,11.70,0.22,0.00,0.03,0.00,0.05,0.70,0.60,0.00,0.01,0.01,0.00,0.00,0.00,0.00,0.00,0.00,0.00,0.00,0.00,0.00,0.00,547.70,27,0.00,0.5000,Potentiody-1mic Polarization,0.83,"solution-treated (1 h, 1120 C, water quench)",3,"Cast Duplex CF-Type SS (cast equivalent of AISI 304SS), 9-µm diamond paste surface finish",1
66.86,20.90,10.50,0.22,0.00,0.05,0.00,0.05,0.70,0.70,0.00,0.01,0.01,0.00,0.00,0.00,0.00,0.00,0.00,0.00,0.00,0.00,0.00,0.00,562.99,27,0.00,0.5000,Potentiody-1mic Polarization,0.83,"solution-treated (1 h, 1120 C, water quench)",3,"Cast Duplex CF-Type SS (cast equivalent of AISI 304SS), 9-µm diamond paste surface finish",1
68.22,20.80,9.20,0.23,0.00,0.08,0.00,0.05,0.70,0.70,0.00,0.01,0.01,0.00,0.00,0.00,0.00,0.00,0.00,0.00,0.00,0.00,0.00,0.00,625.00,27,0.00,0.5000,Potentiody-1mic Polarization,0.83,"solution-treated (1 h, 1120 C, water quench)",3,"Cast Duplex CF-Type SS (cast equivalent of AISI 304SS), 9-µm diamond paste surface finish",1
69.10,21.00,8.00,0.23,0.00,0.10,0.00,0.05,0.80,0.70,0.00,0.01,0.01,0.00,0.00,0.00,0.00,0.00,0.00,0.00,0.00,0.00,0.00,0.00,682.64,27,0.00,0.5000,Potentiody-1mic Polarization,0.83,"solution-treated (1 h, 1120 C, water quench)",3,"Cast Duplex CF-Type SS (cast equivalent of AISI 304SS), 9-µm diamond paste surface finish",1
70.31,20.60,7.40,0.00,0.00,0.17,0.00,0.02,1.10,0.40,0.00,0.00,0.00,0.00,0.00,0.00,0.00,0.00,0.00,0.00,0.00,0.00,0.00,0.00,726.74,27,0.00,0.5000,Potentiody-1mic Polarization,0.83,"solution-treated (1 h, 1120 C, water quench)",3,"Cast Duplex CF-Type SS (cast equivalent of AISI 304SS), 9-µm diamond paste surface finish",1
70.57,20.50,7.20,0.00,0.00,0.17,0.00,0.06,1.10,0.40,0.00,0.00,0.00,0.00,0.00,0.00,0.00,0.00,0.00,0.00,0.00,0.00,0.00,0.00,765.17,27,0.00,0.5000,Potentiody-1mic Polarization,0.83,"solution-treated (1 h, 1120 C, water quench)",3,"Cast Duplex CF-Type SS (cast equivalent of AISI 304SS), 9-µm diamond paste surface finish",1
64.23,17.40,13.20,2.57,0.00,0.16,0.00,0.02,0.64,1.73,0.00,0.02,0.03,0.00,0.00,0.00,0.00,0.00,0.00,0.00,0.00,0.00,0.00,0.00,500.00,25,0.00,0.0000,"Potentiody-1mic Polarization. the sample was kept immersed in the experimental solution for 5 min at open-circuit potential (OCP). The anodic potential was increased in steps of 20 mVSCE, and the current readings were recorded after waiting at each set potential for 1 min.",0.33,soution-annealed at 1100C for 20 min and water quenched,1,"600 grit surface finish, 316LN (UNS S31653), exposed area 3 cm2",1
64.23,17.40,13.20,2.57,0.00,0.16,0.00,0.02,0.64,1.73,0.00,0.02,0.03,0.00,0.00,0.00,0.00,0.00,0.00,0.00,0.00,0.00,0.00,0.00,720.00,25,7.00,3.0000,"Potentiody-1mic Polarization. the sample was kept immersed in the experimental solution for 5 min at open-circuit potential (OCP). The anodic potential was increased in steps of 20 mVSCE, and the current readings were recorded after waiting at each set potential for 1 min.",0.33,soution-annealed at 1100C for 20 min and water quenched,1,"600 grit surface finish, 316LN (UNS S31653), exposed area 3 cm2",1
64.23,17.40,13.20,2.57,0.00,0.16,0.00,0.02,0.64,1.73,0.00,0.02,0.03,0.00,0.00,0.00,0.00,0.00,0.00,0.00,0.00,0.00,0.00,0.00,500.00,25,7.00,4.0000,"Potentiody-1mic Polarization. the sample was kept immersed in the experimental solution for 5 min at open-circuit potential (OCP). The anodic potential was increased in steps of 20 mVSCE, and the current readings were recorded after waiting at each set potential for 1 min.",0.33,soution-annealed at 1100C for 20 min and water quenched,1,"600 grit surface finish, 316LN (UNS S31653), exposed area 3 cm2",1
64.23,17.40,13.20,2.57,0.00,0.16,0.00,0.02,0.64,1.73,0.00,0.02,0.03,0.00,0.00,0.00,0.00,0.00,0.00,0.00,0.00,0.00,0.00,0.00,350.00,25,7.00,6.2000,"Potentiody-1mic Polarization. the sample was kept immersed in the experimental solution for 5 min at open-circuit potential (OCP). The anodic potential was increased in steps of 20 mVSCE, and the current readings were recorded after waiting at each set potential for 1 min.",0.33,soution-annealed at 1100C for 20 min and water quenched,1,"600 grit surface finish, 316LN (UNS S31653), exposed area 3 cm2",1
59.39,20.12,20.18,0.01,0.02,0.01,0.00,0.00,0.08,0.18,0.00,0.00,0.00,0.00,0.00,0.00,0.00,0.00,0.00,0.00,0.00,0.00,0.00,0.00,239.00,22,1.00,0.5000,"Potentiody-1mic Polarization. All solutions used were deaerated with high-purity argon for at least 2 h before a-1lysis. Potentials were measured against a saturated calomel electrode (SCE). Cathodic pretreatments were performed in 0.1 M hydrochloric acid (HCl) for 15 min at –700 mV SCE , while the current was monitored, in order to remove the air-formed oxide film.",1.00,"0.25 um diamond finish, annealed at 1100C for 3h and water quenched",-1,None,1
82.37,16.35,0.17,0.02,0.00,0.00,0.00,0.09,0.32,0.56,0.08,0.03,0.01,0.00,0.00,0.00,0.00,0.00,0.00,0.00,0.00,0.00,0.00,0.00,-185.00,25,7.00,1.0000,Potentiody-1mic Polarization,0.17,solution-annealed,2,"AISI 430SS, abraded through 2.0 emery paper",1
82.37,16.35,0.17,0.02,0.00,0.00,0.00,0.09,0.32,0.56,0.08,0.03,0.01,0.00,0.00,0.00,0.00,0.00,0.00,0.00,0.00,0.00,0.00,0.00,-130.00,25,7.00,1.0000,Potentiody-1mic Polarization,0.17,solution-annealed,2,"AISI 430SS, abraded through 2.0 emery paper",1
82.37,16.35,0.17,0.02,0.00,0.00,0.00,0.09,0.32,0.56,0.08,0.03,0.01,0.00,0.00,0.00,0.00,0.00,0.00,0.00,0.00,0.00,0.00,0.00,-100.00,25,7.00,1.0000,Potentiody-1mic Polarization,0.17,solution-annealed,2,"AISI 430SS, abraded through 2.0 emery paper",1
82.37,16.35,0.17,0.02,0.00,0.00,0.00,0.09,0.32,0.56,0.08,0.03,0.01,0.00,0.00,0.00,0.00,0.00,0.00,0.00,0.00,0.00,0.00,0.00,-35.00,25,7.00,1.0000,Potentiody-1mic Polarization,0.17,solution-annealed,2,"AISI 430SS, abraded through 2.0 emery paper",1
71.07,18.10,8.22,0.36,0.00,0.00,0.00,0.08,0.56,1.33,0.22,0.03,0.03,0.00,0.00,0.00,0.00,0.00,0.00,0.00,0.00,0.00,0.00,0.00,-50.00,25,7.00,1.0000,Potentiody-1mic Polarization,0.17,solution-annealed,1,"AISI 304SS, abraded through 2.0 emery paper",1
71.07,18.10,8.22,0.36,0.00,0.00,0.00,0.08,0.56,1.33,0.22,0.03,0.03,0.00,0.00,0.00,0.00,0.00,0.00,0.00,0.00,0.00,0.00,0.00,-20.00,25,7.00,1.0000,Potentiody-1mic Polarization,0.17,solution-annealed,1,"AISI 304SS, abraded through 2.0 emery paper",1
71.07,18.10,8.22,0.36,0.00,0.00,0.00,0.08,0.56,1.33,0.22,0.03,0.03,0.00,0.00,0.00,0.00,0.00,0.00,0.00,0.00,0.00,0.00,0.00,50.00,25,7.00,1.0000,Potentiody-1mic Polarization,0.17,solution-annealed,1,"AISI 304SS, abraded through 2.0 emery paper",1
71.07,18.10,8.22,0.36,0.00,0.00,0.00,0.08,0.56,1.33,0.22,0.03,0.03,0.00,0.00,0.00,0.00,0.00,0.00,0.00,0.00,0.00,0.00,0.00,65.00,25,7.00,1.0000,Potentiody-1mic Polarization,0.17,solution-annealed,1,"AISI 304SS, abraded through 2.0 emery paper",1
63.12,17.95,0.07,0.00,0.00,0.03,0.00,0.02,0.34,18.25,0.20,0.01,0.01,0.00,0.00,0.00,0.00,0.00,0.00,0.00,0.00,0.00,0.00,0.00,26.83,25,5.00,0.0171,"Potentiody-1mic Polarization. Before the test, the sample remain in contact with the solution for 30 min. at -0.3 to -0.1 V to passivate or reach equilibrium.",0.19,-1,-1,exposed area 1 cm2,1
63.16,17.88,0.07,0.00,0.00,0.10,0.00,0.03,0.32,18.20,0.22,0.01,0.01,0.00,0.00,0.00,0.00,0.00,0.00,0.00,0.00,0.00,0.00,0.00,49.87,25,5.00,0.0171,"Potentiody-1mic Polarization. Before the test, the sample remain in contact with the solution for 30 min. at -0.3 to -0.1 V to passivate or reach equilibrium.",0.19,-1,-1,exposed area 1 cm2,1
63.07,17.88,0.07,0.00,0.00,0.18,0.00,0.03,0.38,18.14,0.23,0.01,0.02,0.00,0.00,0.00,0.00,0.00,0.00,0.00,0.00,0.00,0.00,0.00,107.73,25,5.00,0.0171,"Potentiody-1mic Polarization. Before the test, the sample remain in contact with the solution for 30 min. at -0.3 to -0.1 V to passivate or reach equilibrium.",0.19,-1,-1,exposed area 1 cm2,1
62.87,17.88,0.08,0.00,0.00,0.33,0.00,0.03,0.37,18.20,0.22,0.01,0.01,0.00,0.00,0.00,0.00,0.00,0.00,0.00,0.00,0.00,0.00,0.00,265.77,25,5.00,0.0171,"Potentiody-1mic Polarization. Before the test, the sample remain in contact with the solution for 30 min. at -0.3 to -0.1 V to passivate or reach equilibrium.",0.19,-1,-1,exposed area 1 cm2,1
62.78,18.10,0.08,0.00,0.00,0.40,0.00,0.03,0.37,18.00,0.22,0.01,0.01,0.00,0.00,0.00,0.00,0.00,0.00,0.00,0.00,0.00,0.00,0.00,306.39,25,5.00,0.0171,"Potentiody-1mic Polarization. Before the test, the sample remain in contact with the solution for 30 min. at -0.3 to -0.1 V to passivate or reach equilibrium.",0.19,-1,-1,exposed area 1 cm2,1
63.20,17.83,0.08,0.00,0.00,0.52,0.00,0.04,0.29,17.80,0.22,0.01,0.01,0.00,0.00,0.00,0.00,0.00,0.00,0.00,0.00,0.00,0.00,0.00,334.86,25,5.00,0.0171,"Potentiody-1mic Polarization. Before the test, the sample remain in contact with the solution for 30 min. at -0.3 to -0.1 V to passivate or reach equilibrium.",0.19,-1,-1,exposed area 1 cm2,1
62.04,18.25,0.07,0.00,0.00,0.69,0.00,0.04,0.40,18.25,0.24,0.01,0.01,0.00,0.00,0.00,0.00,0.00,0.00,0.00,0.00,0.00,0.00,0.00,398.91,25,5.00,0.0171,"Potentiody-1mic Polarization. Before the test, the sample remain in contact with the solution for 30 min. at -0.3 to -0.1 V to passivate or reach equilibrium.",0.19,-1,-1,exposed area 1 cm2,1
53.13,20.14,24.75,0.08,0.00,0.01,0.00,0.00,0.53,1.31,0.04,0.01,0.00,0.00,0.00,0.00,0.00,0.00,0.00,0.00,0.00,0.00,0.00,0.00,324.73,40,7.00,1.0000,Potentiody-1mic Polarization. Gound to 600 grit at least 18 h before the test,0.33,"denitrided in a hydrogen atmosphere for three days at 1300C quenched. Then annealled at 1100C for 20min, brine quenched",-1,-1,1
53.06,20.14,24.75,0.08,0.00,0.06,0.00,0.01,0.53,1.31,0.04,0.01,0.00,0.00,0.00,0.00,0.00,0.00,0.00,0.00,0.00,0.00,0.00,0.00,424.28,40,7.00,1.0000,Potentiody-1mic Polarization. Gound to 600 grit at least 18 h before the test,0.33,"annealled at 1100C for 20min, brine quenched",-1,-1,1
52.89,20.03,24.87,0.04,0.00,0.13,0.00,0.01,0.55,1.43,0.04,0.01,0.00,0.00,0.00,0.00,0.00,0.00,0.00,0.00,0.00,0.00,0.00,0.00,491.00,40,7.00,1.0000,Potentiody-1mic Polarization. Gound to 600 grit at least 18 h before the test,0.33,"annealled at 1100C for 20min, brine quenched",-1,-1,1
52.88,19.96,24.90,0.04,0.00,0.18,0.00,0.01,0.55,1.43,0.04,0.01,0.00,0.00,0.00,0.00,0.00,0.00,0.00,0.00,0.00,0.00,0.00,0.00,664.19,40,7.00,1.0000,Potentiody-1mic Polarization. Gound to 600 grit at least 18 h before the test,0.33,"annealled at 1100C for 20min, brine quenched",-1,-1,1
48.76,19.85,24.86,4.50,0.00,0.02,0.00,0.00,0.54,1.42,0.04,0.01,0.00,0.00,0.00,0.00,0.00,0.00,0.00,0.00,0.00,0.00,0.00,0.00,441.12,75,7.00,1.0000,Potentiody-1mic Polarization. Gound to 600 grit at least 18 h before the test,0.33,"denitrided in a hydrogen atmosphere for three days at 1300C quenched. Then annealled at 1100C for 20min, brine quenched",-1,-1,1
48.70,19.85,24.86,4.50,0.00,0.06,0.00,0.02,0.54,1.42,0.04,0.01,0.00,0.00,0.00,0.00,0.00,0.00,0.00,0.00,0.00,0.00,0.00,0.00,443.98,75,7.00,1.0000,Potentiody-1mic Polarization. Gound to 600 grit at least 18 h before the test,0.33,"annealled at 1100C for 20min, brine quenched",-1,-1,1
48.49,19.87,24.95,4.55,0.00,0.13,0.00,0.02,0.49,1.45,0.04,0.01,0.00,0.00,0.00,0.00,0.00,0.00,0.00,0.00,0.00,0.00,0.00,0.00,589.29,75,7.00,1.0000,Potentiody-1mic Polarization. Gound to 600 grit at least 18 h before the test,0.33,"annealled at 1100C for 20min, brine quenched",-1,-1,1
48.33,19.83,24.99,4.59,0.00,0.21,0.00,0.01,0.54,1.44,0.04,0.01,0.00,0.00,0.00,0.00,0.00,0.00,0.00,0.00,0.00,0.00,0.00,0.00,751.98,75,7.00,1.0000,Potentiody-1mic Polarization. Gound to 600 grit at least 18 h before the test,0.33,"annealled at 1100C for 20min, brine quenched",-1,-1,1
52.21,20.06,25.58,0.01,0.00,0.00,0.00,0.05,0.54,1.53,0.00,0.01,0.01,0.00,0.00,0.00,0.00,0.00,0.00,0.00,0.00,0.00,0.00,0.00,0.00,25,0.00,1.0000,Potentiody-1mic Polarization,0.42,-1,-1,None,1
51.04,19.99,25.88,1.05,0.00,0.00,0.00,0.06,0.48,1.48,0.00,0.01,0.01,0.00,0.00,0.00,0.00,0.00,0.00,0.00,0.00,0.00,0.00,0.00,0.00,25,0.00,1.0000,Potentiody-1mic Polarization,0.42,-1,-1,None,1
49.28,20.16,25.52,2.97,0.00,0.00,0.00,0.06,0.52,1.47,0.00,0.01,0.01,0.00,0.00,0.00,0.00,0.00,0.00,0.00,0.00,0.00,0.00,0.00,850.00,25,0.00,1.0000,Potentiody-1mic Polarization,0.42,-1,-1,None,1
47.34,19.96,25.66,5.06,0.00,0.00,0.00,0.06,0.46,1.44,0.00,0.01,0.01,0.00,0.00,0.00,0.00,0.00,0.00,0.00,0.00,0.00,0.00,0.00,850.00,25,0.00,1.0000,Potentiody-1mic Polarization,0.42,-1,-1,None,1
54.98,20.00,25.00,0.00,0.00,0.00,0.00,0.00,0.01,0.01,0.00,0.00,0.00,0.00,0.00,0.00,0.00,0.00,0.00,0.00,0.00,0.00,0.00,0.00,0.00,25,0.00,1.0000,Potentiody-1mic Polarization,0.42,-1,-1,None,1
49.98,20.00,25.00,5.00,0.00,0.00,0.00,0.00,0.01,0.01,0.00,0.00,0.00,0.00,0.00,0.00,0.00,0.00,0.00,0.00,0.00,0.00,0.00,0.00,850.00,25,0.00,1.0000,Potentiody-1mic Polarization,0.42,-1,-1,None,1
84.98,15.00,0.00,0.00,0.00,0.00,0.00,0.00,0.01,0.01,0.00,0.00,0.00,0.00,0.00,0.00,0.00,0.00,0.00,0.00,0.00,0.00,0.00,0.00,-100.00,25,0.00,1.0000,Potentiody-1mic Polarization,0.42,-1,-1,None,1
79.98,20.00,0.00,0.00,0.00,0.00,0.00,0.00,0.01,0.01,0.00,0.00,0.00,0.00,0.00,0.00,0.00,0.00,0.00,0.00,0.00,0.00,0.00,0.00,-100.00,25,0.00,1.0000,Potentiody-1mic Polarization,0.42,-1,-1,None,1
76.98,23.00,0.00,0.00,0.00,0.00,0.00,0.00,0.01,0.01,0.00,0.00,0.00,0.00,0.00,0.00,0.00,0.00,0.00,0.00,0.00,0.00,0.00,0.00,180.00,25,0.00,1.0000,Potentiody-1mic Polarization,0.42,-1,-1,None,1
71.98,28.00,0.00,0.00,0.00,0.00,0.00,0.00,0.01,0.01,0.00,0.00,0.00,0.00,0.00,0.00,0.00,0.00,0.00,0.00,0.00,0.00,0.00,0.00,910.00,25,0.00,1.0000,Potentiody-1mic Polarization,0.42,-1,-1,None,1
69.98,30.00,0.00,0.00,0.00,0.00,0.00,0.00,0.01,0.01,0.00,0.00,0.00,0.00,0.00,0.00,0.00,0.00,0.00,0.00,0.00,0.00,0.00,0.00,900.00,25,0.00,1.0000,Potentiody-1mic Polarization,0.42,-1,-1,None,1
59.98,40.00,0.00,0.00,0.00,0.00,0.00,0.00,0.01,0.01,0.00,0.00,0.00,0.00,0.00,0.00,0.00,0.00,0.00,0.00,0.00,0.00,0.00,0.00,900.00,25,0.00,1.0000,Potentiody-1mic Polarization,0.42,-1,-1,None,1
39.98,60.00,0.00,0.00,0.00,0.00,0.00,0.00,0.01,0.01,0.00,0.00,0.00,0.00,0.00,0.00,0.00,0.00,0.00,0.00,0.00,0.00,0.00,0.00,910.00,25,0.00,1.0000,Potentiody-1mic Polarization,0.42,-1,-1,None,1
95.98,0.00,0.00,4.00,0.00,0.00,0.00,0.00,0.01,0.01,0.00,0.00,0.00,0.00,0.00,0.00,0.00,0.00,0.00,0.00,0.00,0.00,0.00,0.00,1500.00,25,0.00,0.0000,Potentiody-1mic Polarization,0.42,-1,-1,None,1
91.98,0.00,0.00,8.00,0.00,0.00,0.00,0.00,0.01,0.01,0.00,0.00,0.00,0.00,0.00,0.00,0.00,0.00,0.00,0.00,0.00,0.00,0.00,0.00,1550.00,25,0.00,0.0000,Potentiody-1mic Polarization,0.42,-1,-1,None,1
89.98,0.00,0.00,10.00,0.00,0.00,0.00,0.00,0.01,0.01,0.00,0.00,0.00,0.00,0.00,0.00,0.00,0.00,0.00,0.00,0.00,0.00,0.00,0.00,1550.00,25,0.00,0.0000,Potentiody-1mic Polarization,0.42,-1,-1,None,1
79.98,0.00,0.00,20.00,0.00,0.00,0.00,0.00,0.01,0.01,0.00,0.00,0.00,0.00,0.00,0.00,0.00,0.00,0.00,0.00,0.00,0.00,0.00,0.00,1550.00,25,0.00,0.0000,Potentiody-1mic Polarization,0.42,-1,-1,None,1
40.98,0.00,0.00,59.00,0.00,0.00,0.00,0.00,0.01,0.01,0.00,0.00,0.00,0.00,0.00,0.00,0.00,0.00,0.00,0.00,0.00,0.00,0.00,0.00,1600.00,25,0.00,0.0000,Potentiody-1mic Polarization,0.42,-1,-1,None,1
64.98,5.00,25.00,5.00,0.00,0.00,0.00,0.00,0.01,0.01,0.00,0.00,0.00,0.00,0.00,0.00,0.00,0.00,0.00,0.00,0.00,0.00,0.00,0.00,-310.00,25,0.00,1.0000,Potentiody-1mic Polarization,0.42,-1,-1,None,1
59.98,10.00,25.00,5.00,0.00,0.00,0.00,0.00,0.01,0.01,0.00,0.00,0.00,0.00,0.00,0.00,0.00,0.00,0.00,0.00,0.00,0.00,0.00,0.00,250.00,25,0.00,1.0000,Potentiody-1mic Polarization,0.42,-1,-1,None,1
55.98,14.00,25.00,5.00,0.00,0.00,0.00,0.00,0.01,0.01,0.00,0.00,0.00,0.00,0.00,0.00,0.00,0.00,0.00,0.00,0.00,0.00,0.00,0.00,350.00,25,0.00,1.0000,Potentiody-1mic Polarization,0.42,-1,-1,None,1
52.98,17.00,25.00,5.00,0.00,0.00,0.00,0.00,0.01,0.01,0.00,0.00,0.00,0.00,0.00,0.00,0.00,0.00,0.00,0.00,0.00,0.00,0.00,0.00,400.00,25,0.00,1.0000,Potentiody-1mic Polarization,0.42,-1,-1,None,1
49.98,20.00,25.00,5.00,0.00,0.00,0.00,0.00,0.01,0.01,0.00,0.00,0.00,0.00,0.00,0.00,0.00,0.00,0.00,0.00,0.00,0.00,0.00,0.00,880.00,25,0.00,1.0000,Potentiody-1mic Polarization,0.42,-1,-1,None,1
75.59,24.30,0.00,0.06,0.00,0.00,0.00,0.00,0.04,0.00,0.00,0.00,0.01,0.00,0.00,0.00,0.00,0.00,0.00,0.00,0.00,0.00,0.00,0.00,497.00,25,0.70,0.0000,Potentiody-1mic Polarization,-1.00,1300C 58h,-1,None,1
64.65,24.30,0.00,10.90,0.02,0.00,0.00,0.00,0.01,0.12,0.00,0.00,0.01,0.00,0.00,0.00,0.00,0.00,0.00,0.00,0.00,0.00,0.00,0.00,895.00,25,0.70,0.0000,Potentiody-1mic Polarization,-1.00,1300C 58h,-1,None,1
75.59,24.30,0.00,0.06,0.00,0.00,0.00,0.00,0.04,0.00,0.00,0.00,0.01,0.00,0.00,0.00,0.00,0.00,0.00,0.00,0.00,0.00,0.00,0.00,1056.00,25,0.70,0.1200,Potentiody-1mic Polarization,-1.00,1300C 58h,-1,None,1
64.65,24.30,0.00,10.90,0.02,0.00,0.00,0.00,0.01,0.12,0.00,0.00,0.01,0.00,0.00,0.00,0.00,0.00,0.00,0.00,0.00,0.00,0.00,0.00,856.00,25,0.70,0.1200,Potentiody-1mic Polarization,-1.00,1300C 58h,-1,None,1
75.98,24.00,0.00,0.00,0.00,0.00,0.00,0.00,0.01,0.01,0.00,0.00,0.00,0.00,0.00,0.00,0.00,0.00,0.00,0.00,0.00,0.00,0.00,0.00,884.30,65,0.70,0.0000,"Potentiostatic Polarization at different potentials. The working electrode was a rotating disk, the rotation rate was 3000 rpm in all experiments.",-1.00,-1,-1,Since no chloride ion was present. The breakdown potential measured was likely due to transpassive dissolution. The alloys were mecanically polished and cathodically prepolarised before an experiment. The polarisation experiments were carried out in absence of air by applying a constant potential for three hours.,1
75.98,24.00,0.00,0.00,0.00,0.00,0.00,0.00,0.01,0.01,0.00,0.00,0.00,0.00,0.00,0.00,0.00,0.00,0.00,0.00,0.00,0.00,0.00,0.00,487.50,65,0.70,0.1200,"Potentiostatic Polarization at different potentials. The working electrode was a rotating disk, the rotation rate was 3000 rpm in all experiments.",-1.00,-1,-1,The alloys were mecanically polished and cathodically prepolarised before an experiment. The polarisation experiments were carried out in absence of air by applying a constant potential for three hours.,1
59.31,20.12,20.18,0.01,0.02,0.01,0.00,0.00,0.08,0.18,0.00,0.00,0.08,0.00,0.00,0.00,0.00,0.00,0.00,0.00,0.00,0.00,0.00,0.00,549.60,22,1.00,0.5000,Potentiody-1mic Polarization. The specimens were activated at the cathodic potential of 2700 mV saturated calomel electrode (SCE) for 10 min.,1.00,-1,-1,"Specimens, with an area of 0.95 cm2, were pretreated by grinding on emery paper down to 600 grit, polished with diamond paste to 1 mm, ultrasonically cleaned in ethanol, and dried in hot air. The electrolyte was deaerated by Ar bubbling for 2 h before exposure.",1
71.70,19.20,9.00,0.00,0.00,0.00,0.00,0.05,0.01,0.01,0.00,0.00,0.03,0.00,0.00,0.00,0.00,0.00,0.00,0.00,0.00,0.00,0.00,0.00,-50.00,25,5.40,0.3000,"Potentiody-1mic Polarization. Before athe test, specimens were cathodically polarized at - 1.150 V(SCE) for 15 min to reduce the polish-formed film.",1.00,annealed at 1100 C for 3 h followed by a water quench,-1,"0.25 um diamond polish finish, cathodically polarized at - 1.150 V(SCE) for 15 min to reduce the polish-formed film",1
71.70,19.20,9.00,0.00,0.00,0.00,0.00,0.05,0.01,0.01,0.00,0.00,0.03,0.00,0.00,0.00,0.00,0.00,0.00,0.00,0.00,0.00,0.00,0.00,525.00,25,9.00,0.3000,"Potentiody-1mic Polarization. Before athe test, specimens were cathodically polarized at - 1.150 V(SCE) for 15 min to reduce the polish-formed film.",1.00,annealed at 1100 C for 3 h followed by a water quench,-1,"0.25 um diamond polish finish, cathodically polarized at - 1.150 V(SCE) for 15 min to reduce the polish-formed film",1
72.08,17.60,10.30,0.00,0.00,0.00,0.00,0.00,0.01,0.01,0.00,0.00,0.00,0.00,0.00,0.00,0.00,0.00,0.00,0.00,0.00,0.00,0.00,0.00,507.01,0,7.00,0.1000,"Potentiostatic Polarization, Potentiostatic polarization curves were obtained at 25°C and at 0°C in N,-saturated 0.1N -1Cl and O*lN -1Br. The electrode totally immersed was first polarized in the least noble passive region for 15min, then the potential was moved in the noble direction 50mV every Smin until the pitting potential was approximated and the current showed a marked increase. This was followed by longer-time runs of 12-15h at a single potential in the neighbourhood of the critical potential in order to establish the steady state value. The least noble potential at which the current did not continuously increase with time and at which no pits could be observed under a low power microscope was taken as the fi-1l value. ",0.17,"Alloys were prepared by vacuum melting in dense alumi-1 crucibles decarburized electrolytic Fe, electrolytic Cr and carbonyl Ni, the latter supplied by courtesy of the Inter-1tio-1l Nickel Company. Re containing 15 ppm Fe but less than I ppm of any other detectable impurity was supplied by courtesy of Ledgemont Laboratory,Kennecott Copper Corporation. The melt was cast in a purified argon atmosphere by drawing into 7mm dia. Vycor tubes and quenching in water. The alloys were homogenized at 1050°C for 17h, swaged to 0.4cm diameter rods, annealed at 1050°C and water quenched. ",-1,"The electrode totally immersed was first polarized in the least noble passive region for 15min, then the potential was moved in the noble direction 50mV every 5min until the pitting potential was approximated and the current showed a marked increase.",1
