Repository: KevinGundlach/AgenticDatabaseReconstruction

# Agentic Database Reconstruction

The Agentic Database Reconstruction project is to serve as part of a masters thesis titled **Automated Ontology Construction For Explainable Feature Discovery In Alloy Corrosion Resistance.**

The overall goal of the thesis is to develop an agentic framework capable of autonomously building a structured dataset of alloy corrosion metrics and environmental parameters, then develop machine learning models and heuristics to identify the impact that each parameter has on an alloy's corrosion resistance, and on pitting potential in particular.

This project uses LLM agents to extract corrosion-experiment data from research papers.

File: citrine_database/CRA_database_Scientific_Data_Publication_12102020_Compatible.csv (part 5 of 15)
Fe,Cr,Ni,Mo,W,N,Nb,C,Si,Mn,Cu,P,S,Al,V,Ta,Re,Ce,Ti,Co,B,Mg,Y,Gd,"Avg. Epit, mV (SCE)",Test Temp,pH,ClM,Test Method,Scan Rate mV/s,Heat treatment,Microstructures,Comments,Material class
58.55,18.80,14.53,4.02,0.00,0.04,0.00,0.03,0.33,3.70,0.00,0.00,0.00,0.00,0.00,0.00,0.00,0.00,0.00,0.00,0.00,0.00,0.00,0.00,112.00,30,7.00,1.0000,"Polarization test, strips of 1.25 cm x 1.25 cm of the experimental alloys, as well as the commercial alloys, were subjected to anodic polarization in dearated 1 N -1CI solution at 30 C. A Type 308 rod was welded to one side of each specimen and covered with rubber tubing, except the tip for electrical connection to a potentiostat. The specimens were then mounted in epoxy, ground to 600 grit, and rinsed with distilled water. The specimen/mount interface was covered with a thin film of lacquer, and approximately 1 cm 2 of the specimen was exposed. They were then kept in a desiccator until testing. The testing procedure consisted of: (1) introduction of the solution to a one liter polarization cell; (2) setting the temperature of the solution; (3) deoxyge-1ting the solution with prepurified nitrogen at the rate of 90 ml/min starting 30 minutes before immersion of the specimen; (4) cleaning the specimen with distilled water just prior to transferring to the cel]; and (5) anodic polarization 50 minutes after the immersion at a scanning rate of 20 mV/min, using a PAR Model 173 potentiostat and ELSCINT Model ABA-26 Automatic Baseline Advance.",0.33,"The stainless steels evaluated in this study were prepared from commercially pure grades of Fe, Ni, ferrochrome, Mn, Mo, Si, manganese or chromium nitride, and chromium carbide. Melting was done in a vacuum induction fur-1ce.The melting procedure consisted of: (1) melting Fe, Ni, Mo, Mn, and ferrochrome in a vacuum; (2) bleeding nitrogen into the fur-1ce; and (3) introducing Mn4N or CrN, wrapped in iron foil, into the melt, as needed. After casting, only solid sections of the ingots were taken to prepare test specimens. The sections were first soaked for 30 minutes and hot rolled. The temperatures were 1205 C and 1095 C, depending upon hot ductility of the heats. The hot rolled specimens were pickled in a solution containing 10% HNO3 and 2% HF at 65 C to remove the hot working scale, cold rolled to 2 mm, annealed at 1065 C for 5 minutes, water quenched, and pickled again in the same HNO3-HF solution at 65 C. A small section was cut from each heat and used for chemical a-1lysis.",-1,"Some compositions were provided with ""~"" and ""<"" signs in the paper",1
48.26,18.80,26.42,2.51,0.00,0.06,0.00,0.03,0.77,3.15,0.00,0.00,0.00,0.00,0.00,0.00,0.00,0.00,0.00,0.00,0.00,0.00,0.00,0.00,198.00,30,7.00,1.0000,"Polarization test, strips of 1.25 cm x 1.25 cm of the experimental alloys, as well as the commercial alloys, were subjected to anodic polarization in dearated 1 N -1CI solution at 30 C. A Type 308 rod was welded to one side of each specimen and covered with rubber tubing, except the tip for electrical connection to a potentiostat. The specimens were then mounted in epoxy, ground to 600 grit, and rinsed with distilled water. The specimen/mount interface was covered with a thin film of lacquer, and approximately 1 cm 2 of the specimen was exposed. They were then kept in a desiccator until testing. The testing procedure consisted of: (1) introduction of the solution to a one liter polarization cell; (2) setting the temperature of the solution; (3) deoxyge-1ting the solution with prepurified nitrogen at the rate of 90 ml/min starting 30 minutes before immersion of the specimen; (4) cleaning the specimen with distilled water just prior to transferring to the cel]; and (5) anodic polarization 50 minutes after the immersion at a scanning rate of 20 mV/min, using a PAR Model 173 potentiostat and ELSCINT Model ABA-26 Automatic Baseline Advance.",0.33,"The stainless steels evaluated in this study were prepared from commercially pure grades of Fe, Ni, ferrochrome, Mn, Mo, Si, manganese or chromium nitride, and chromium carbide. Melting was done in a vacuum induction fur-1ce.The melting procedure consisted of: (1) melting Fe, Ni, Mo, Mn, and ferrochrome in a vacuum; (2) bleeding nitrogen into the fur-1ce; and (3) introducing Mn4N or CrN, wrapped in iron foil, into the melt, as needed. After casting, only solid sections of the ingots were taken to prepare test specimens. The sections were first soaked for 30 minutes and hot rolled. The temperatures were 1205 C and 1095 C, depending upon hot ductility of the heats. The hot rolled specimens were pickled in a solution containing 10% HNO3 and 2% HF at 65 C to remove the hot working scale, cold rolled to 2 mm, annealed at 1065 C for 5 minutes, water quenched, and pickled again in the same HNO3-HF solution at 65 C. A small section was cut from each heat and used for chemical a-1lysis.",-1,"Some compositions were provided with ""~"" and ""<"" signs in the paper",1
57.92,17.80,6.00,2.10,0.00,0.27,0.00,0.01,0.30,15.60,0.00,0.00,0.00,0.00,0.00,0.00,0.00,0.00,0.00,0.00,0.00,0.00,0.00,0.00,163.00,30,7.00,1.0000,"Polarization test, strips of 1.25 cm x 1.25 cm of the experimental alloys, as well as the commercial alloys, were subjected to anodic polarization in dearated 1 N -1CI solution at 30 C. A Type 308 rod was welded to one side of each specimen and covered with rubber tubing, except the tip for electrical connection to a potentiostat. The specimens were then mounted in epoxy, ground to 600 grit, and rinsed with distilled water. The specimen/mount interface was covered with a thin film of lacquer, and approximately 1 cm 2 of the specimen was exposed. They were then kept in a desiccator until testing. The testing procedure consisted of: (1) introduction of the solution to a one liter polarization cell; (2) setting the temperature of the solution; (3) deoxyge-1ting the solution with prepurified nitrogen at the rate of 90 ml/min starting 30 minutes before immersion of the specimen; (4) cleaning the specimen with distilled water just prior to transferring to the cel]; and (5) anodic polarization 50 minutes after the immersion at a scanning rate of 20 mV/min, using a PAR Model 173 potentiostat and ELSCINT Model ABA-26 Automatic Baseline Advance.",0.33,"The stainless steels evaluated in this study were prepared from commercially pure grades of Fe, Ni, ferrochrome, Mn, Mo, Si, manganese or chromium nitride, and chromium carbide. Melting was done in a vacuum induction fur-1ce.The melting procedure consisted of: (1) melting Fe, Ni, Mo, Mn, and ferrochrome in a vacuum; (2) bleeding nitrogen into the fur-1ce; and (3) introducing Mn4N or CrN, wrapped in iron foil, into the melt, as needed. After casting, only solid sections of the ingots were taken to prepare test specimens. The sections were first soaked for 30 minutes and hot rolled. The temperatures were 1205 C and 1095 C, depending upon hot ductility of the heats. The hot rolled specimens were pickled in a solution containing 10% HNO3 and 2% HF at 65 C to remove the hot working scale, cold rolled to 2 mm, annealed at 1065 C for 5 minutes, water quenched, and pickled again in the same HNO3-HF solution at 65 C. A small section was cut from each heat and used for chemical a-1lysis.",-1,"Some compositions were provided with ""~"" and ""<"" signs in the paper",1
58.80,18.58,15.78,3.84,0.00,0.31,0.00,0.01,0.30,2.38,0.00,0.00,0.00,0.00,0.00,0.00,0.00,0.00,0.00,0.00,0.00,0.00,0.00,0.00,398.00,30,7.00,1.0000,"Polarization test, strips of 1.25 cm x 1.25 cm of the experimental alloys, as well as the commercial alloys, were subjected to anodic polarization in dearated 1 N -1CI solution at 30 C. A Type 308 rod was welded to one side of each specimen and covered with rubber tubing, except the tip for electrical connection to a potentiostat. The specimens were then mounted in epoxy, ground to 600 grit, and rinsed with distilled water. The specimen/mount interface was covered with a thin film of lacquer, and approximately 1 cm 2 of the specimen was exposed. They were then kept in a desiccator until testing. The testing procedure consisted of: (1) introduction of the solution to a one liter polarization cell; (2) setting the temperature of the solution; (3) deoxyge-1ting the solution with prepurified nitrogen at the rate of 90 ml/min starting 30 minutes before immersion of the specimen; (4) cleaning the specimen with distilled water just prior to transferring to the cel]; and (5) anodic polarization 50 minutes after the immersion at a scanning rate of 20 mV/min, using a PAR Model 173 potentiostat and ELSCINT Model ABA-26 Automatic Baseline Advance.",0.33,"The stainless steels evaluated in this study were prepared from commercially pure grades of Fe, Ni, ferrochrome, Mn, Mo, Si, manganese or chromium nitride, and chromium carbide. Melting was done in a vacuum induction fur-1ce.The melting procedure consisted of: (1) melting Fe, Ni, Mo, Mn, and ferrochrome in a vacuum; (2) bleeding nitrogen into the fur-1ce; and (3) introducing Mn4N or CrN, wrapped in iron foil, into the melt, as needed. After casting, only solid sections of the ingots were taken to prepare test specimens. The sections were first soaked for 30 minutes and hot rolled. The temperatures were 1205 C and 1095 C, depending upon hot ductility of the heats. The hot rolled specimens were pickled in a solution containing 10% HNO3 and 2% HF at 65 C to remove the hot working scale, cold rolled to 2 mm, annealed at 1065 C for 5 minutes, water quenched, and pickled again in the same HNO3-HF solution at 65 C. A small section was cut from each heat and used for chemical a-1lysis.",-1,"Some compositions were provided with ""~"" and ""<"" signs in the paper",1
52.37,18.07,14.90,2.16,0.00,0.24,0.00,0.02,0.23,12.02,0.00,0.00,0.00,0.00,0.00,0.00,0.00,0.00,0.00,0.00,0.00,0.00,0.00,0.00,16.00,30,7.00,1.0000,"Polarization test, strips of 1.25 cm x 1.25 cm of the experimental alloys, as well as the commercial alloys, were subjected to anodic polarization in dearated 1 N -1CI solution at 30 C. A Type 308 rod was welded to one side of each specimen and covered with rubber tubing, except the tip for electrical connection to a potentiostat. The specimens were then mounted in epoxy, ground to 600 grit, and rinsed with distilled water. The specimen/mount interface was covered with a thin film of lacquer, and approximately 1 cm 2 of the specimen was exposed. They were then kept in a desiccator until testing. The testing procedure consisted of: (1) introduction of the solution to a one liter polarization cell; (2) setting the temperature of the solution; (3) deoxyge-1ting the solution with prepurified nitrogen at the rate of 90 ml/min starting 30 minutes before immersion of the specimen; (4) cleaning the specimen with distilled water just prior to transferring to the cel]; and (5) anodic polarization 50 minutes after the immersion at a scanning rate of 20 mV/min, using a PAR Model 173 potentiostat and ELSCINT Model ABA-26 Automatic Baseline Advance.",0.33,"The stainless steels evaluated in this study were prepared from commercially pure grades of Fe, Ni, ferrochrome, Mn, Mo, Si, manganese or chromium nitride, and chromium carbide. Melting was done in a vacuum induction fur-1ce.The melting procedure consisted of: (1) melting Fe, Ni, Mo, Mn, and ferrochrome in a vacuum; (2) bleeding nitrogen into the fur-1ce; and (3) introducing Mn4N or CrN, wrapped in iron foil, into the melt, as needed. After casting, only solid sections of the ingots were taken to prepare test specimens. The sections were first soaked for 30 minutes and hot rolled. The temperatures were 1205 C and 1095 C, depending upon hot ductility of the heats. The hot rolled specimens were pickled in a solution containing 10% HNO3 and 2% HF at 65 C to remove the hot working scale, cold rolled to 2 mm, annealed at 1065 C for 5 minutes, water quenched, and pickled again in the same HNO3-HF solution at 65 C. A small section was cut from each heat and used for chemical a-1lysis.",-1,"Some compositions were provided with ""~"" and ""<"" signs in the paper",1
55.62,18.60,15.03,1.48,0.00,0.24,0.00,0.02,0.27,8.74,0.00,0.00,0.00,0.00,0.00,0.00,0.00,0.00,0.00,0.00,0.00,0.00,0.00,0.00,249.00,30,7.00,1.0000,"Polarization test, strips of 1.25 cm x 1.25 cm of the experimental alloys, as well as the commercial alloys, were subjected to anodic polarization in dearated 1 N -1CI solution at 30 C. A Type 308 rod was welded to one side of each specimen and covered with rubber tubing, except the tip for electrical connection to a potentiostat. The specimens were then mounted in epoxy, ground to 600 grit, and rinsed with distilled water. The specimen/mount interface was covered with a thin film of lacquer, and approximately 1 cm 2 of the specimen was exposed. They were then kept in a desiccator until testing. The testing procedure consisted of: (1) introduction of the solution to a one liter polarization cell; (2) setting the temperature of the solution; (3) deoxyge-1ting the solution with prepurified nitrogen at the rate of 90 ml/min starting 30 minutes before immersion of the specimen; (4) cleaning the specimen with distilled water just prior to transferring to the cel]; and (5) anodic polarization 50 minutes after the immersion at a scanning rate of 20 mV/min, using a PAR Model 173 potentiostat and ELSCINT Model ABA-26 Automatic Baseline Advance.",0.33,"The stainless steels evaluated in this study were prepared from commercially pure grades of Fe, Ni, ferrochrome, Mn, Mo, Si, manganese or chromium nitride, and chromium carbide. Melting was done in a vacuum induction fur-1ce.The melting procedure consisted of: (1) melting Fe, Ni, Mo, Mn, and ferrochrome in a vacuum; (2) bleeding nitrogen into the fur-1ce; and (3) introducing Mn4N or CrN, wrapped in iron foil, into the melt, as needed. After casting, only solid sections of the ingots were taken to prepare test specimens. The sections were first soaked for 30 minutes and hot rolled. The temperatures were 1205 C and 1095 C, depending upon hot ductility of the heats. The hot rolled specimens were pickled in a solution containing 10% HNO3 and 2% HF at 65 C to remove the hot working scale, cold rolled to 2 mm, annealed at 1065 C for 5 minutes, water quenched, and pickled again in the same HNO3-HF solution at 65 C. A small section was cut from each heat and used for chemical a-1lysis.",-1,"Some compositions were provided with ""~"" and ""<"" signs in the paper",1
54.63,18.41,15.08,3.72,0.00,0.37,0.00,0.03,0.24,7.52,0.00,0.00,0.00,0.00,0.00,0.00,0.00,0.00,0.00,0.00,0.00,0.00,0.00,0.00,605.00,30,7.00,1.0000,"Polarization test, strips of 1.25 cm x 1.25 cm of the experimental alloys, as well as the commercial alloys, were subjected to anodic polarization in dearated 1 N -1CI solution at 30 C. A Type 308 rod was welded to one side of each specimen and covered with rubber tubing, except the tip for electrical connection to a potentiostat. The specimens were then mounted in epoxy, ground to 600 grit, and rinsed with distilled water. The specimen/mount interface was covered with a thin film of lacquer, and approximately 1 cm 2 of the specimen was exposed. They were then kept in a desiccator until testing. The testing procedure consisted of: (1) introduction of the solution to a one liter polarization cell; (2) setting the temperature of the solution; (3) deoxyge-1ting the solution with prepurified nitrogen at the rate of 90 ml/min starting 30 minutes before immersion of the specimen; (4) cleaning the specimen with distilled water just prior to transferring to the cel]; and (5) anodic polarization 50 minutes after the immersion at a scanning rate of 20 mV/min, using a PAR Model 173 potentiostat and ELSCINT Model ABA-26 Automatic Baseline Advance.",0.33,"The stainless steels evaluated in this study were prepared from commercially pure grades of Fe, Ni, ferrochrome, Mn, Mo, Si, manganese or chromium nitride, and chromium carbide. Melting was done in a vacuum induction fur-1ce.The melting procedure consisted of: (1) melting Fe, Ni, Mo, Mn, and ferrochrome in a vacuum; (2) bleeding nitrogen into the fur-1ce; and (3) introducing Mn4N or CrN, wrapped in iron foil, into the melt, as needed. After casting, only solid sections of the ingots were taken to prepare test specimens. The sections were first soaked for 30 minutes and hot rolled. The temperatures were 1205 C and 1095 C, depending upon hot ductility of the heats. The hot rolled specimens were pickled in a solution containing 10% HNO3 and 2% HF at 65 C to remove the hot working scale, cold rolled to 2 mm, annealed at 1065 C for 5 minutes, water quenched, and pickled again in the same HNO3-HF solution at 65 C. A small section was cut from each heat and used for chemical a-1lysis.",-1,"Some compositions were provided with ""~"" and ""<"" signs in the paper",1
45.68,18.75,24.68,5.72,0.00,0.06,0.00,0.01,0.44,4.66,0.00,0.00,0.00,0.00,0.00,0.00,0.00,0.00,0.00,0.00,0.00,0.00,0.00,0.00,456.00,30,7.00,1.0000,"Polarization test, strips of 1.25 cm x 1.25 cm of the experimental alloys, as well as the commercial alloys, were subjected to anodic polarization in dearated 1 N -1CI solution at 30 C. A Type 308 rod was welded to one side of each specimen and covered with rubber tubing, except the tip for electrical connection to a potentiostat. The specimens were then mounted in epoxy, ground to 600 grit, and rinsed with distilled water. The specimen/mount interface was covered with a thin film of lacquer, and approximately 1 cm 2 of the specimen was exposed. They were then kept in a desiccator until testing. The testing procedure consisted of: (1) introduction of the solution to a one liter polarization cell; (2) setting the temperature of the solution; (3) deoxyge-1ting the solution with prepurified nitrogen at the rate of 90 ml/min starting 30 minutes before immersion of the specimen; (4) cleaning the specimen with distilled water just prior to transferring to the cel]; and (5) anodic polarization 50 minutes after the immersion at a scanning rate of 20 mV/min, using a PAR Model 173 potentiostat and ELSCINT Model ABA-26 Automatic Baseline Advance.",0.33,"The stainless steels evaluated in this study were prepared from commercially pure grades of Fe, Ni, ferrochrome, Mn, Mo, Si, manganese or chromium nitride, and chromium carbide. Melting was done in a vacuum induction fur-1ce.The melting procedure consisted of: (1) melting Fe, Ni, Mo, Mn, and ferrochrome in a vacuum; (2) bleeding nitrogen into the fur-1ce; and (3) introducing Mn4N or CrN, wrapped in iron foil, into the melt, as needed. After casting, only solid sections of the ingots were taken to prepare test specimens. The sections were first soaked for 30 minutes and hot rolled. The temperatures were 1205 C and 1095 C, depending upon hot ductility of the heats. The hot rolled specimens were pickled in a solution containing 10% HNO3 and 2% HF at 65 C to remove the hot working scale, cold rolled to 2 mm, annealed at 1065 C for 5 minutes, water quenched, and pickled again in the same HNO3-HF solution at 65 C. A small section was cut from each heat and used for chemical a-1lysis.",-1,"Some compositions were provided with ""~"" and ""<"" signs in the paper",1
47.47,18.71,14.67,1.85,0.00,0.30,0.00,0.02,0.33,16.65,0.00,0.00,0.00,0.00,0.00,0.00,0.00,0.00,0.00,0.00,0.00,0.00,0.00,0.00,2.00,30,7.00,1.0000,"Polarization test, strips of 1.25 cm x 1.25 cm of the experimental alloys, as well as the commercial alloys, were subjected to anodic polarization in dearated 1 N -1CI solution at 30 C. A Type 308 rod was welded to one side of each specimen and covered with rubber tubing, except the tip for electrical connection to a potentiostat. The specimens were then mounted in epoxy, ground to 600 grit, and rinsed with distilled water. The specimen/mount interface was covered with a thin film of lacquer, and approximately 1 cm 2 of the specimen was exposed. They were then kept in a desiccator until testing. The testing procedure consisted of: (1) introduction of the solution to a one liter polarization cell; (2) setting the temperature of the solution; (3) deoxyge-1ting the solution with prepurified nitrogen at the rate of 90 ml/min starting 30 minutes before immersion of the specimen; (4) cleaning the specimen with distilled water just prior to transferring to the cel]; and (5) anodic polarization 50 minutes after the immersion at a scanning rate of 20 mV/min, using a PAR Model 173 potentiostat and ELSCINT Model ABA-26 Automatic Baseline Advance.",0.33,"The stainless steels evaluated in this study were prepared from commercially pure grades of Fe, Ni, ferrochrome, Mn, Mo, Si, manganese or chromium nitride, and chromium carbide. Melting was done in a vacuum induction fur-1ce.The melting procedure consisted of: (1) melting Fe, Ni, Mo, Mn, and ferrochrome in a vacuum; (2) bleeding nitrogen into the fur-1ce; and (3) introducing Mn4N or CrN, wrapped in iron foil, into the melt, as needed. After casting, only solid sections of the ingots were taken to prepare test specimens. The sections were first soaked for 30 minutes and hot rolled. The temperatures were 1205 C and 1095 C, depending upon hot ductility of the heats. The hot rolled specimens were pickled in a solution containing 10% HNO3 and 2% HF at 65 C to remove the hot working scale, cold rolled to 2 mm, annealed at 1065 C for 5 minutes, water quenched, and pickled again in the same HNO3-HF solution at 65 C. A small section was cut from each heat and used for chemical a-1lysis.",-1,"Some compositions were provided with ""~"" and ""<"" signs in the paper",1
47.27,18.02,15.92,3.56,0.00,0.31,0.00,0.02,0.44,14.46,0.00,0.00,0.00,0.00,0.00,0.00,0.00,0.00,0.00,0.00,0.00,0.00,0.00,0.00,-32.00,30,7.00,1.0000,"Polarization test, strips of 1.25 cm x 1.25 cm of the experimental alloys, as well as the commercial alloys, were subjected to anodic polarization in dearated 1 N -1CI solution at 30 C. A Type 308 rod was welded to one side of each specimen and covered with rubber tubing, except the tip for electrical connection to a potentiostat. The specimens were then mounted in epoxy, ground to 600 grit, and rinsed with distilled water. The specimen/mount interface was covered with a thin film of lacquer, and approximately 1 cm 2 of the specimen was exposed. They were then kept in a desiccator until testing. The testing procedure consisted of: (1) introduction of the solution to a one liter polarization cell; (2) setting the temperature of the solution; (3) deoxyge-1ting the solution with prepurified nitrogen at the rate of 90 ml/min starting 30 minutes before immersion of the specimen; (4) cleaning the specimen with distilled water just prior to transferring to the cel]; and (5) anodic polarization 50 minutes after the immersion at a scanning rate of 20 mV/min, using a PAR Model 173 potentiostat and ELSCINT Model ABA-26 Automatic Baseline Advance.",0.33,"The stainless steels evaluated in this study were prepared from commercially pure grades of Fe, Ni, ferrochrome, Mn, Mo, Si, manganese or chromium nitride, and chromium carbide. Melting was done in a vacuum induction fur-1ce.The melting procedure consisted of: (1) melting Fe, Ni, Mo, Mn, and ferrochrome in a vacuum; (2) bleeding nitrogen into the fur-1ce; and (3) introducing Mn4N or CrN, wrapped in iron foil, into the melt, as needed. After casting, only solid sections of the ingots were taken to prepare test specimens. The sections were first soaked for 30 minutes and hot rolled. The temperatures were 1205 C and 1095 C, depending upon hot ductility of the heats. The hot rolled specimens were pickled in a solution containing 10% HNO3 and 2% HF at 65 C to remove the hot working scale, cold rolled to 2 mm, annealed at 1065 C for 5 minutes, water quenched, and pickled again in the same HNO3-HF solution at 65 C. A small section was cut from each heat and used for chemical a-1lysis.",-1,"Some compositions were provided with ""~"" and ""<"" signs in the paper",1
42.92,18.19,24.46,2.18,0.00,0.25,0.00,0.02,0.32,11.66,0.00,0.00,0.00,0.00,0.00,0.00,0.00,0.00,0.00,0.00,0.00,0.00,0.00,0.00,52.00,30,7.00,1.0000,"Polarization test, strips of 1.25 cm x 1.25 cm of the experimental alloys, as well as the commercial alloys, were subjected to anodic polarization in dearated 1 N -1CI solution at 30 C. A Type 308 rod was welded to one side of each specimen and covered with rubber tubing, except the tip for electrical connection to a potentiostat. The specimens were then mounted in epoxy, ground to 600 grit, and rinsed with distilled water. The specimen/mount interface was covered with a thin film of lacquer, and approximately 1 cm 2 of the specimen was exposed. They were then kept in a desiccator until testing. The testing procedure consisted of: (1) introduction of the solution to a one liter polarization cell; (2) setting the temperature of the solution; (3) deoxyge-1ting the solution with prepurified nitrogen at the rate of 90 ml/min starting 30 minutes before immersion of the specimen; (4) cleaning the specimen with distilled water just prior to transferring to the cel]; and (5) anodic polarization 50 minutes after the immersion at a scanning rate of 20 mV/min, using a PAR Model 173 potentiostat and ELSCINT Model ABA-26 Automatic Baseline Advance.",0.33,"The stainless steels evaluated in this study were prepared from commercially pure grades of Fe, Ni, ferrochrome, Mn, Mo, Si, manganese or chromium nitride, and chromium carbide. Melting was done in a vacuum induction fur-1ce.The melting procedure consisted of: (1) melting Fe, Ni, Mo, Mn, and ferrochrome in a vacuum; (2) bleeding nitrogen into the fur-1ce; and (3) introducing Mn4N or CrN, wrapped in iron foil, into the melt, as needed. After casting, only solid sections of the ingots were taken to prepare test specimens. The sections were first soaked for 30 minutes and hot rolled. The temperatures were 1205 C and 1095 C, depending upon hot ductility of the heats. The hot rolled specimens were pickled in a solution containing 10% HNO3 and 2% HF at 65 C to remove the hot working scale, cold rolled to 2 mm, annealed at 1065 C for 5 minutes, water quenched, and pickled again in the same HNO3-HF solution at 65 C. A small section was cut from each heat and used for chemical a-1lysis.",-1,"Some compositions were provided with ""~"" and ""<"" signs in the paper",1
30.55,18.80,25.21,2.30,0.00,0.35,0.00,0.02,0.31,22.46,0.00,0.00,0.00,0.00,0.00,0.00,0.00,0.00,0.00,0.00,0.00,0.00,0.00,0.00,74.00,30,7.00,1.0000,"Polarization test, strips of 1.25 cm x 1.25 cm of the experimental alloys, as well as the commercial alloys, were subjected to anodic polarization in dearated 1 N -1CI solution at 30 C. A Type 308 rod was welded to one side of each specimen and covered with rubber tubing, except the tip for electrical connection to a potentiostat. The specimens were then mounted in epoxy, ground to 600 grit, and rinsed with distilled water. The specimen/mount interface was covered with a thin film of lacquer, and approximately 1 cm 2 of the specimen was exposed. They were then kept in a desiccator until testing. The testing procedure consisted of: (1) introduction of the solution to a one liter polarization cell; (2) setting the temperature of the solution; (3) deoxyge-1ting the solution with prepurified nitrogen at the rate of 90 ml/min starting 30 minutes before immersion of the specimen; (4) cleaning the specimen with distilled water just prior to transferring to the cel]; and (5) anodic polarization 50 minutes after the immersion at a scanning rate of 20 mV/min, using a PAR Model 173 potentiostat and ELSCINT Model ABA-26 Automatic Baseline Advance.",0.33,"The stainless steels evaluated in this study were prepared from commercially pure grades of Fe, Ni, ferrochrome, Mn, Mo, Si, manganese or chromium nitride, and chromium carbide. Melting was done in a vacuum induction fur-1ce.The melting procedure consisted of: (1) melting Fe, Ni, Mo, Mn, and ferrochrome in a vacuum; (2) bleeding nitrogen into the fur-1ce; and (3) introducing Mn4N or CrN, wrapped in iron foil, into the melt, as needed. After casting, only solid sections of the ingots were taken to prepare test specimens. The sections were first soaked for 30 minutes and hot rolled. The temperatures were 1205 C and 1095 C, depending upon hot ductility of the heats. The hot rolled specimens were pickled in a solution containing 10% HNO3 and 2% HF at 65 C to remove the hot working scale, cold rolled to 2 mm, annealed at 1065 C for 5 minutes, water quenched, and pickled again in the same HNO3-HF solution at 65 C. A small section was cut from each heat and used for chemical a-1lysis.",-1,"Some compositions were provided with ""~"" and ""<"" signs in the paper",1
26.65,19.23,26.13,6.75,0.00,0.34,0.00,0.02,0.48,20.40,0.00,0.00,0.00,0.00,0.00,0.00,0.00,0.00,0.00,0.00,0.00,0.00,0.00,0.00,165.00,30,7.00,1.0000,"Polarization test, strips of 1.25 cm x 1.25 cm of the experimental alloys, as well as the commercial alloys, were subjected to anodic polarization in dearated 1 N -1CI solution at 30 C. A Type 308 rod was welded to one side of each specimen and covered with rubber tubing, except the tip for electrical connection to a potentiostat. The specimens were then mounted in epoxy, ground to 600 grit, and rinsed with distilled water. The specimen/mount interface was covered with a thin film of lacquer, and approximately 1 cm 2 of the specimen was exposed. They were then kept in a desiccator until testing. The testing procedure consisted of: (1) introduction of the solution to a one liter polarization cell; (2) setting the temperature of the solution; (3) deoxyge-1ting the solution with prepurified nitrogen at the rate of 90 ml/min starting 30 minutes before immersion of the specimen; (4) cleaning the specimen with distilled water just prior to transferring to the cel]; and (5) anodic polarization 50 minutes after the immersion at a scanning rate of 20 mV/min, using a PAR Model 173 potentiostat and ELSCINT Model ABA-26 Automatic Baseline Advance.",0.33,"The stainless steels evaluated in this study were prepared from commercially pure grades of Fe, Ni, ferrochrome, Mn, Mo, Si, manganese or chromium nitride, and chromium carbide. Melting was done in a vacuum induction fur-1ce.The melting procedure consisted of: (1) melting Fe, Ni, Mo, Mn, and ferrochrome in a vacuum; (2) bleeding nitrogen into the fur-1ce; and (3) introducing Mn4N or CrN, wrapped in iron foil, into the melt, as needed. After casting, only solid sections of the ingots were taken to prepare test specimens. The sections were first soaked for 30 minutes and hot rolled. The temperatures were 1205 C and 1095 C, depending upon hot ductility of the heats. The hot rolled specimens were pickled in a solution containing 10% HNO3 and 2% HF at 65 C to remove the hot working scale, cold rolled to 2 mm, annealed at 1065 C for 5 minutes, water quenched, and pickled again in the same HNO3-HF solution at 65 C. A small section was cut from each heat and used for chemical a-1lysis.",-1,"Some compositions were provided with ""~"" and ""<"" signs in the paper",1
25.58,18.32,26.65,6.42,0.00,0.40,0.00,0.02,0.62,21.99,0.00,0.00,0.00,0.00,0.00,0.00,0.00,0.00,0.00,0.00,0.00,0.00,0.00,0.00,-8.00,30,7.00,1.0000,"Polarization test, strips of 1.25 cm x 1.25 cm of the experimental alloys, as well as the commercial alloys, were subjected to anodic polarization in dearated 1 N -1CI solution at 30 C. A Type 308 rod was welded to one side of each specimen and covered with rubber tubing, except the tip for electrical connection to a potentiostat. The specimens were then mounted in epoxy, ground to 600 grit, and rinsed with distilled water. The specimen/mount interface was covered with a thin film of lacquer, and approximately 1 cm 2 of the specimen was exposed. They were then kept in a desiccator until testing. The testing procedure consisted of: (1) introduction of the solution to a one liter polarization cell; (2) setting the temperature of the solution; (3) deoxyge-1ting the solution with prepurified nitrogen at the rate of 90 ml/min starting 30 minutes before immersion of the specimen; (4) cleaning the specimen with distilled water just prior to transferring to the cel]; and (5) anodic polarization 50 minutes after the immersion at a scanning rate of 20 mV/min, using a PAR Model 173 potentiostat and ELSCINT Model ABA-26 Automatic Baseline Advance.",0.33,"The stainless steels evaluated in this study were prepared from commercially pure grades of Fe, Ni, ferrochrome, Mn, Mo, Si, manganese or chromium nitride, and chromium carbide. Melting was done in a vacuum induction fur-1ce.The melting procedure consisted of: (1) melting Fe, Ni, Mo, Mn, and ferrochrome in a vacuum; (2) bleeding nitrogen into the fur-1ce; and (3) introducing Mn4N or CrN, wrapped in iron foil, into the melt, as needed. After casting, only solid sections of the ingots were taken to prepare test specimens. The sections were first soaked for 30 minutes and hot rolled. The temperatures were 1205 C and 1095 C, depending upon hot ductility of the heats. The hot rolled specimens were pickled in a solution containing 10% HNO3 and 2% HF at 65 C to remove the hot working scale, cold rolled to 2 mm, annealed at 1065 C for 5 minutes, water quenched, and pickled again in the same HNO3-HF solution at 65 C. A small section was cut from each heat and used for chemical a-1lysis.",-1,"Some compositions were provided with ""~"" and ""<"" signs in the paper",1
62.87,18.36,5.90,1.39,0.00,0.34,0.00,0.02,0.49,9.94,0.00,0.00,0.00,0.00,0.69,0.00,0.00,0.00,0.00,0.00,0.00,0.00,0.00,0.00,268.00,30,7.00,1.5000,"Polarization test, strips of 1.25 cm x 1.25 cm of the experimental alloys, as well as the commercial alloys, were subjected to anodic polarization in dearated 1 N -1CI solution at 30 C. A Type 308 rod was welded to one side of each specimen and covered with rubber tubing, except the tip for electrical connection to a potentiostat. The specimens were then mounted in epoxy, ground to 600 grit, and rinsed with distilled water. The specimen/mount interface was covered with a thin film of lacquer, and approximately 1 cm 2 of the specimen was exposed. They were then kept in a desiccator until testing. The testing procedure consisted of: (1) introduction of the solution to a one liter polarization cell; (2) setting the temperature of the solution; (3) deoxyge-1ting the solution with prepurified nitrogen at the rate of 90 ml/min starting 30 minutes before immersion of the specimen; (4) cleaning the specimen with distilled water just prior to transferring to the cel]; and (5) anodic polarization 50 minutes after the immersion at a scanning rate of 20 mV/min, using a PAR Model 173 potentiostat and ELSCINT Model ABA-26 Automatic Baseline Advance.",0.33,"The stainless steels evaluated in this study were prepared from commercially pure grades of Fe, Ni, ferrochrome, Mn, Mo, Si, manganese or chromium nitride, and chromium carbide. Melting was done in a vacuum induction fur-1ce.The melting procedure consisted of: (1) melting Fe, Ni, Mo, Mn, and ferrochrome in a vacuum; (2) bleeding nitrogen into the fur-1ce; and (3) introducing Mn4N or CrN, wrapped in iron foil, into the melt, as needed. After casting, only solid sections of the ingots were taken to prepare test specimens. The sections were first soaked for 30 minutes and hot rolled. The temperatures were 1205 C and 1095 C, depending upon hot ductility of the heats. The hot rolled specimens were pickled in a solution containing 10% HNO3 and 2% HF at 65 C to remove the hot working scale, cold rolled to 2 mm, annealed at 1065 C for 5 minutes, water quenched, and pickled again in the same HNO3-HF solution at 65 C. A small section was cut from each heat and used for chemical a-1lysis.",-1,"Some compositions were provided with ""~"" and ""<"" signs in the paper",1
57.92,17.80,6.00,2.10,0.00,0.27,0.00,0.01,0.30,15.60,0.00,0.00,0.00,0.00,0.00,0.00,0.00,0.00,0.00,0.00,0.00,0.00,0.00,0.00,-185.00,50,0.69,1.5000,"Polarization test, strips of 1.25 cm x 1.25 cm of the experimental alloys, as well as the commercial alloys, were subjected to anodic polarization in dearated 1 N -1CI solution at 30 C. A Type 308 rod was welded to one side of each specimen and covered with rubber tubing, except the tip for electrical connection to a potentiostat. The specimens were then mounted in epoxy, ground to 600 grit, and rinsed with distilled water. The specimen/mount interface was covered with a thin film of lacquer, and approximately 1 cm 2 of the specimen was exposed. They were then kept in a desiccator until testing. The testing procedure consisted of: (1) introduction of the solution to a one liter polarization cell; (2) setting the temperature of the solution; (3) deoxyge-1ting the solution with prepurified nitrogen at the rate of 90 ml/min starting 30 minutes before immersion of the specimen; (4) cleaning the specimen with distilled water just prior to transferring to the cel]; and (5) anodic polarization 50 minutes after the immersion at a scanning rate of 20 mV/min, using a PAR Model 173 potentiostat and ELSCINT Model ABA-26 Automatic Baseline Advance.",0.33,"The stainless steels evaluated in this study were prepared from commercially pure grades of Fe, Ni, ferrochrome, Mn, Mo, Si, manganese or chromium nitride, and chromium carbide. Melting was done in a vacuum induction fur-1ce.The melting procedure consisted of: (1) melting Fe, Ni, Mo, Mn, and ferrochrome in a vacuum; (2) bleeding nitrogen into the fur-1ce; and (3) introducing Mn4N or CrN, wrapped in iron foil, into the melt, as needed. After casting, only solid sections of the ingots were taken to prepare test specimens. The sections were first soaked for 30 minutes and hot rolled. The temperatures were 1205 C and 1095 C, depending upon hot ductility of the heats. The hot rolled specimens were pickled in a solution containing 10% HNO3 and 2% HF at 65 C to remove the hot working scale, cold rolled to 2 mm, annealed at 1065 C for 5 minutes, water quenched, and pickled again in the same HNO3-HF solution at 65 C. A small section was cut from each heat and used for chemical a-1lysis.",-1,"Some compositions were provided with ""~"" and ""<"" signs in the paper",1
