Repository: KevinGundlach/AgenticDatabaseReconstruction

# Agentic Database Reconstruction

The Agentic Database Reconstruction project is to serve as part of a masters thesis titled **Automated Ontology Construction For Explainable Feature Discovery In Alloy Corrosion Resistance.**

The overall goal of the thesis is to develop an agentic framework capable of autonomously building a structured dataset of alloy corrosion metrics and environmental parameters, then develop machine learning models and heuristics to identify the impact that each parameter has on an alloy's corrosion resistance, and on pitting potential in particular.

This project uses LLM agents to extract corrosion-experiment data from research papers.

File: citrine_database/CRA_database_Scientific_Data_Publication_12102020_Compatible.csv (part 6 of 15)
Fe,Cr,Ni,Mo,W,N,Nb,C,Si,Mn,Cu,P,S,Al,V,Ta,Re,Ce,Ti,Co,B,Mg,Y,Gd,"Avg. Epit, mV (SCE)",Test Temp,pH,ClM,Test Method,Scan Rate mV/s,Heat treatment,Microstructures,Comments,Material class
58.80,18.58,15.78,3.84,0.00,0.31,0.00,0.01,0.30,2.38,0.00,0.00,0.00,0.00,0.00,0.00,0.00,0.00,0.00,0.00,0.00,0.00,0.00,0.00,-155.00,50,0.69,1.5000,"Polarization test, strips of 1.25 cm x 1.25 cm of the experimental alloys, as well as the commercial alloys, were subjected to anodic polarization in dearated 1 N -1CI solution at 30 C. A Type 308 rod was welded to one side of each specimen and covered with rubber tubing, except the tip for electrical connection to a potentiostat. The specimens were then mounted in epoxy, ground to 600 grit, and rinsed with distilled water. The specimen/mount interface was covered with a thin film of lacquer, and approximately 1 cm 2 of the specimen was exposed. They were then kept in a desiccator until testing. The testing procedure consisted of: (1) introduction of the solution to a one liter polarization cell; (2) setting the temperature of the solution; (3) deoxyge-1ting the solution with prepurified nitrogen at the rate of 90 ml/min starting 30 minutes before immersion of the specimen; (4) cleaning the specimen with distilled water just prior to transferring to the cel]; and (5) anodic polarization 50 minutes after the immersion at a scanning rate of 20 mV/min, using a PAR Model 173 potentiostat and ELSCINT Model ABA-26 Automatic Baseline Advance.",0.33,"The stainless steels evaluated in this study were prepared from commercially pure grades of Fe, Ni, ferrochrome, Mn, Mo, Si, manganese or chromium nitride, and chromium carbide. Melting was done in a vacuum induction fur-1ce.The melting procedure consisted of: (1) melting Fe, Ni, Mo, Mn, and ferrochrome in a vacuum; (2) bleeding nitrogen into the fur-1ce; and (3) introducing Mn4N or CrN, wrapped in iron foil, into the melt, as needed. After casting, only solid sections of the ingots were taken to prepare test specimens. The sections were first soaked for 30 minutes and hot rolled. The temperatures were 1205 C and 1095 C, depending upon hot ductility of the heats. The hot rolled specimens were pickled in a solution containing 10% HNO3 and 2% HF at 65 C to remove the hot working scale, cold rolled to 2 mm, annealed at 1065 C for 5 minutes, water quenched, and pickled again in the same HNO3-HF solution at 65 C. A small section was cut from each heat and used for chemical a-1lysis.",-1,"Some compositions were provided with ""~"" and ""<"" signs in the paper",1
55.62,18.60,15.03,1.48,0.00,0.24,0.00,0.02,0.27,8.74,0.00,0.00,0.00,0.00,0.00,0.00,0.00,0.00,0.00,0.00,0.00,0.00,0.00,0.00,-152.00,50,0.69,1.5000,"Polarization test, strips of 1.25 cm x 1.25 cm of the experimental alloys, as well as the commercial alloys, were subjected to anodic polarization in dearated 1 N -1CI solution at 30 C. A Type 308 rod was welded to one side of each specimen and covered with rubber tubing, except the tip for electrical connection to a potentiostat. The specimens were then mounted in epoxy, ground to 600 grit, and rinsed with distilled water. The specimen/mount interface was covered with a thin film of lacquer, and approximately 1 cm 2 of the specimen was exposed. They were then kept in a desiccator until testing. The testing procedure consisted of: (1) introduction of the solution to a one liter polarization cell; (2) setting the temperature of the solution; (3) deoxyge-1ting the solution with prepurified nitrogen at the rate of 90 ml/min starting 30 minutes before immersion of the specimen; (4) cleaning the specimen with distilled water just prior to transferring to the cel]; and (5) anodic polarization 50 minutes after the immersion at a scanning rate of 20 mV/min, using a PAR Model 173 potentiostat and ELSCINT Model ABA-26 Automatic Baseline Advance.",0.33,"The stainless steels evaluated in this study were prepared from commercially pure grades of Fe, Ni, ferrochrome, Mn, Mo, Si, manganese or chromium nitride, and chromium carbide. Melting was done in a vacuum induction fur-1ce.The melting procedure consisted of: (1) melting Fe, Ni, Mo, Mn, and ferrochrome in a vacuum; (2) bleeding nitrogen into the fur-1ce; and (3) introducing Mn4N or CrN, wrapped in iron foil, into the melt, as needed. After casting, only solid sections of the ingots were taken to prepare test specimens. The sections were first soaked for 30 minutes and hot rolled. The temperatures were 1205 C and 1095 C, depending upon hot ductility of the heats. The hot rolled specimens were pickled in a solution containing 10% HNO3 and 2% HF at 65 C to remove the hot working scale, cold rolled to 2 mm, annealed at 1065 C for 5 minutes, water quenched, and pickled again in the same HNO3-HF solution at 65 C. A small section was cut from each heat and used for chemical a-1lysis.",-1,"Some compositions were provided with ""~"" and ""<"" signs in the paper",1
54.63,18.41,15.08,3.72,0.00,0.37,0.00,0.03,0.24,7.52,0.00,0.00,0.00,0.00,0.00,0.00,0.00,0.00,0.00,0.00,0.00,0.00,0.00,0.00,-88.00,50,0.69,1.5000,"Polarization test, strips of 1.25 cm x 1.25 cm of the experimental alloys, as well as the commercial alloys, were subjected to anodic polarization in dearated 1 N -1CI solution at 30 C. A Type 308 rod was welded to one side of each specimen and covered with rubber tubing, except the tip for electrical connection to a potentiostat. The specimens were then mounted in epoxy, ground to 600 grit, and rinsed with distilled water. The specimen/mount interface was covered with a thin film of lacquer, and approximately 1 cm 2 of the specimen was exposed. They were then kept in a desiccator until testing. The testing procedure consisted of: (1) introduction of the solution to a one liter polarization cell; (2) setting the temperature of the solution; (3) deoxyge-1ting the solution with prepurified nitrogen at the rate of 90 ml/min starting 30 minutes before immersion of the specimen; (4) cleaning the specimen with distilled water just prior to transferring to the cel]; and (5) anodic polarization 50 minutes after the immersion at a scanning rate of 20 mV/min, using a PAR Model 173 potentiostat and ELSCINT Model ABA-26 Automatic Baseline Advance.",0.33,"The stainless steels evaluated in this study were prepared from commercially pure grades of Fe, Ni, ferrochrome, Mn, Mo, Si, manganese or chromium nitride, and chromium carbide. Melting was done in a vacuum induction fur-1ce.The melting procedure consisted of: (1) melting Fe, Ni, Mo, Mn, and ferrochrome in a vacuum; (2) bleeding nitrogen into the fur-1ce; and (3) introducing Mn4N or CrN, wrapped in iron foil, into the melt, as needed. After casting, only solid sections of the ingots were taken to prepare test specimens. The sections were first soaked for 30 minutes and hot rolled. The temperatures were 1205 C and 1095 C, depending upon hot ductility of the heats. The hot rolled specimens were pickled in a solution containing 10% HNO3 and 2% HF at 65 C to remove the hot working scale, cold rolled to 2 mm, annealed at 1065 C for 5 minutes, water quenched, and pickled again in the same HNO3-HF solution at 65 C. A small section was cut from each heat and used for chemical a-1lysis.",-1,"Some compositions were provided with ""~"" and ""<"" signs in the paper",1
45.68,18.75,24.68,5.72,0.00,0.06,0.00,0.01,0.44,4.66,0.00,0.00,0.00,0.00,0.00,0.00,0.00,0.00,0.00,0.00,0.00,0.00,0.00,0.00,149.00,50,0.69,1.5000,"Polarization test, strips of 1.25 cm x 1.25 cm of the experimental alloys, as well as the commercial alloys, were subjected to anodic polarization in dearated 1 N -1CI solution at 30 C. A Type 308 rod was welded to one side of each specimen and covered with rubber tubing, except the tip for electrical connection to a potentiostat. The specimens were then mounted in epoxy, ground to 600 grit, and rinsed with distilled water. The specimen/mount interface was covered with a thin film of lacquer, and approximately 1 cm 2 of the specimen was exposed. They were then kept in a desiccator until testing. The testing procedure consisted of: (1) introduction of the solution to a one liter polarization cell; (2) setting the temperature of the solution; (3) deoxyge-1ting the solution with prepurified nitrogen at the rate of 90 ml/min starting 30 minutes before immersion of the specimen; (4) cleaning the specimen with distilled water just prior to transferring to the cel]; and (5) anodic polarization 50 minutes after the immersion at a scanning rate of 20 mV/min, using a PAR Model 173 potentiostat and ELSCINT Model ABA-26 Automatic Baseline Advance.",0.33,"The stainless steels evaluated in this study were prepared from commercially pure grades of Fe, Ni, ferrochrome, Mn, Mo, Si, manganese or chromium nitride, and chromium carbide. Melting was done in a vacuum induction fur-1ce.The melting procedure consisted of: (1) melting Fe, Ni, Mo, Mn, and ferrochrome in a vacuum; (2) bleeding nitrogen into the fur-1ce; and (3) introducing Mn4N or CrN, wrapped in iron foil, into the melt, as needed. After casting, only solid sections of the ingots were taken to prepare test specimens. The sections were first soaked for 30 minutes and hot rolled. The temperatures were 1205 C and 1095 C, depending upon hot ductility of the heats. The hot rolled specimens were pickled in a solution containing 10% HNO3 and 2% HF at 65 C to remove the hot working scale, cold rolled to 2 mm, annealed at 1065 C for 5 minutes, water quenched, and pickled again in the same HNO3-HF solution at 65 C. A small section was cut from each heat and used for chemical a-1lysis.",-1,"Some compositions were provided with ""~"" and ""<"" signs in the paper",1
37.32,17.93,25.92,5.00,0.00,0.26,0.00,0.02,0.42,13.13,0.00,0.00,0.00,0.00,0.00,0.00,0.00,0.00,0.00,0.00,0.00,0.00,0.00,0.00,145.00,50,0.69,1.5000,"Polarization test, strips of 1.25 cm x 1.25 cm of the experimental alloys, as well as the commercial alloys, were subjected to anodic polarization in dearated 1 N -1CI solution at 30 C. A Type 308 rod was welded to one side of each specimen and covered with rubber tubing, except the tip for electrical connection to a potentiostat. The specimens were then mounted in epoxy, ground to 600 grit, and rinsed with distilled water. The specimen/mount interface was covered with a thin film of lacquer, and approximately 1 cm 2 of the specimen was exposed. They were then kept in a desiccator until testing. The testing procedure consisted of: (1) introduction of the solution to a one liter polarization cell; (2) setting the temperature of the solution; (3) deoxyge-1ting the solution with prepurified nitrogen at the rate of 90 ml/min starting 30 minutes before immersion of the specimen; (4) cleaning the specimen with distilled water just prior to transferring to the cel]; and (5) anodic polarization 50 minutes after the immersion at a scanning rate of 20 mV/min, using a PAR Model 173 potentiostat and ELSCINT Model ABA-26 Automatic Baseline Advance.",0.33,"The stainless steels evaluated in this study were prepared from commercially pure grades of Fe, Ni, ferrochrome, Mn, Mo, Si, manganese or chromium nitride, and chromium carbide. Melting was done in a vacuum induction fur-1ce.The melting procedure consisted of: (1) melting Fe, Ni, Mo, Mn, and ferrochrome in a vacuum; (2) bleeding nitrogen into the fur-1ce; and (3) introducing Mn4N or CrN, wrapped in iron foil, into the melt, as needed. After casting, only solid sections of the ingots were taken to prepare test specimens. The sections were first soaked for 30 minutes and hot rolled. The temperatures were 1205 C and 1095 C, depending upon hot ductility of the heats. The hot rolled specimens were pickled in a solution containing 10% HNO3 and 2% HF at 65 C to remove the hot working scale, cold rolled to 2 mm, annealed at 1065 C for 5 minutes, water quenched, and pickled again in the same HNO3-HF solution at 65 C. A small section was cut from each heat and used for chemical a-1lysis.",-1,"Some compositions were provided with ""~"" and ""<"" signs in the paper",1
48.95,18.35,25.90,6.11,0.00,0.39,0.00,0.01,0.29,0.00,0.00,0.00,0.00,0.00,0.00,0.00,0.00,0.00,0.00,0.00,0.00,0.00,0.00,0.00,281.00,50,0.69,1.5000,"Polarization test, strips of 1.25 cm x 1.25 cm of the experimental alloys, as well as the commercial alloys, were subjected to anodic polarization in dearated 1 N -1CI solution at 30 C. A Type 308 rod was welded to one side of each specimen and covered with rubber tubing, except the tip for electrical connection to a potentiostat. The specimens were then mounted in epoxy, ground to 600 grit, and rinsed with distilled water. The specimen/mount interface was covered with a thin film of lacquer, and approximately 1 cm 2 of the specimen was exposed. They were then kept in a desiccator until testing. The testing procedure consisted of: (1) introduction of the solution to a one liter polarization cell; (2) setting the temperature of the solution; (3) deoxyge-1ting the solution with prepurified nitrogen at the rate of 90 ml/min starting 30 minutes before immersion of the specimen; (4) cleaning the specimen with distilled water just prior to transferring to the cel]; and (5) anodic polarization 50 minutes after the immersion at a scanning rate of 20 mV/min, using a PAR Model 173 potentiostat and ELSCINT Model ABA-26 Automatic Baseline Advance.",0.33,"The stainless steels evaluated in this study were prepared from commercially pure grades of Fe, Ni, ferrochrome, Mn, Mo, Si, manganese or chromium nitride, and chromium carbide. Melting was done in a vacuum induction fur-1ce.The melting procedure consisted of: (1) melting Fe, Ni, Mo, Mn, and ferrochrome in a vacuum; (2) bleeding nitrogen into the fur-1ce; and (3) introducing Mn4N or CrN, wrapped in iron foil, into the melt, as needed. After casting, only solid sections of the ingots were taken to prepare test specimens. The sections were first soaked for 30 minutes and hot rolled. The temperatures were 1205 C and 1095 C, depending upon hot ductility of the heats. The hot rolled specimens were pickled in a solution containing 10% HNO3 and 2% HF at 65 C to remove the hot working scale, cold rolled to 2 mm, annealed at 1065 C for 5 minutes, water quenched, and pickled again in the same HNO3-HF solution at 65 C. A small section was cut from each heat and used for chemical a-1lysis.",-1,"Some compositions were provided with ""~"" and ""<"" signs in the paper",1
58.39,17.38,20.15,0.02,0.00,0.04,0.00,0.03,0.13,3.84,0.00,0.01,0.01,0.00,0.00,0.00,0.00,0.00,0.00,0.00,0.00,0.00,0.00,0.00,-65.00,25,8.3,0.6000,"Potentiody-1mic Polarization, the specimen surface was ground to a 120 grit finish and 5 cm2 was exposed to the corrodent. The potential was controlled, relative to a standard saturated calomel electrode, by a potentiostat. Following. pretreatment for 5 min at -1.5 V, the -potential was increased-rapidly to -0.5V and thereafter at a steady rate of 1V in 50 min. In this work the critical pitting potential was taken as that at which there was an anodic current flow of 10^-5 A/cm2.",0.33,"5 kg melts were made at atmospheric pressure in an induction fur-1ce using Japanese iron, nickel pellets, electrolytic chromium, ferro-molybdenum, refined manganese, and high-nitrogen ferro-chromium. Ingots were cast and hot rolled to 20 mm diameter bars which were heat treated at 1100°c for 30 min and cooled in still air.",-1,Pitting corrosion data is collected from plain breakdown potential in table II.,1
57.05,17.68,20.43,0.08,0.00,0.30,0.00,0.03,0.19,4.22,0.00,0.02,0.01,0.00,0.00,0.00,0.00,0.00,0.00,0.00,0.00,0.00,0.00,0.00,-25.00,25,8.3,0.6000,"Potentiody-1mic Polarization, the specimen surface was ground to a 120 grit finish and 5 cm2 was exposed to the corrodent. The potential was controlled, relative to a standard saturated calomel electrode, by a potentiostat. Following. pretreatment for 5 min at -1.5 V, the -potential was increased-rapidly to -0.5V and thereafter at a steady rate of 1V in 50 min. In this work the critical pitting potential was taken as that at which there was an anodic current flow of 10^-5 A/cm2.",0.33,"5 kg melts were made at atmospheric pressure in an induction fur-1ce using Japanese iron, nickel pellets, electrolytic chromium, ferro-molybdenum, refined manganese, and high-nitrogen ferro-chromium. Ingots were cast and hot rolled to 20 mm diameter bars which were heat treated at 1100°c for 30 min and cooled in still air.",-1,Pitting corrosion data is collected from plain breakdown potential in table II.,1
56.46,17.95,19.90,1.03,0.00,0.03,0.00,0.04,0.19,4.38,0.00,0.02,0.01,0.00,0.00,0.00,0.00,0.00,0.00,0.00,0.00,0.00,0.00,0.00,-40.00,25,8.3,0.6000,"Potentiody-1mic Polarization, the specimen surface was ground to a 120 grit finish and 5 cm2 was exposed to the corrodent. The potential was controlled, relative to a standard saturated calomel electrode, by a potentiostat. Following. pretreatment for 5 min at -1.5 V, the -potential was increased-rapidly to -0.5V and thereafter at a steady rate of 1V in 50 min. In this work the critical pitting potential was taken as that at which there was an anodic current flow of 10^-5 A/cm2.",0.33,"5 kg melts were made at atmospheric pressure in an induction fur-1ce using Japanese iron, nickel pellets, electrolytic chromium, ferro-molybdenum, refined manganese, and high-nitrogen ferro-chromium. Ingots were cast and hot rolled to 20 mm diameter bars which were heat treated at 1100°c for 30 min and cooled in still air.",-1,Pitting corrosion data is collected from plain breakdown potential in table II.,1
58.15,16.42,19.90,1.03,0.00,0.16,0.00,0.01,0.22,4.08,0.00,0.02,0.02,0.00,0.00,0.00,0.00,0.00,0.00,0.00,0.00,0.00,0.00,0.00,-15.00,25,8.3,0.6000,"Potentiody-1mic Polarization, the specimen surface was ground to a 120 grit finish and 5 cm2 was exposed to the corrodent. The potential was controlled, relative to a standard saturated calomel electrode, by a potentiostat. Following. pretreatment for 5 min at -1.5 V, the -potential was increased-rapidly to -0.5V and thereafter at a steady rate of 1V in 50 min. In this work the critical pitting potential was taken as that at which there was an anodic current flow of 10^-5 A/cm2.",0.33,"5 kg melts were made at atmospheric pressure in an induction fur-1ce using Japanese iron, nickel pellets, electrolytic chromium, ferro-molybdenum, refined manganese, and high-nitrogen ferro-chromium. Ingots were cast and hot rolled to 20 mm diameter bars which were heat treated at 1100°c for 30 min and cooled in still air.",-1,Pitting corrosion data is collected from plain breakdown potential in table II.,1
57.41,16.86,19.98,1.03,0.00,0.27,0.00,0.02,0.33,4.06,0.00,0.02,0.02,0.00,0.00,0.00,0.00,0.00,0.00,0.00,0.00,0.00,0.00,0.00,65.00,25,8.3,0.6000,"Potentiody-1mic Polarization, the specimen surface was ground to a 120 grit finish and 5 cm2 was exposed to the corrodent. The potential was controlled, relative to a standard saturated calomel electrode, by a potentiostat. Following. pretreatment for 5 min at -1.5 V, the -potential was increased-rapidly to -0.5V and thereafter at a steady rate of 1V in 50 min. In this work the critical pitting potential was taken as that at which there was an anodic current flow of 10^-5 A/cm2.",0.33,"5 kg melts were made at atmospheric pressure in an induction fur-1ce using Japanese iron, nickel pellets, electrolytic chromium, ferro-molybdenum, refined manganese, and high-nitrogen ferro-chromium. Ingots were cast and hot rolled to 20 mm diameter bars which were heat treated at 1100°c for 30 min and cooled in still air.",-1,Pitting corrosion data is collected from plain breakdown potential in table II.,1
56.96,16.66,20.54,1.01,0.00,0.29,0.00,0.03,0.17,4.31,0.00,0.02,0.01,0.00,0.00,0.00,0.00,0.00,0.00,0.00,0.00,0.00,0.00,0.00,50.00,25,8.3,0.6000,"Potentiody-1mic Polarization, the specimen surface was ground to a 120 grit finish and 5 cm2 was exposed to the corrodent. The potential was controlled, relative to a standard saturated calomel electrode, by a potentiostat. Following. pretreatment for 5 min at -1.5 V, the -potential was increased-rapidly to -0.5V and thereafter at a steady rate of 1V in 50 min. In this work the critical pitting potential was taken as that at which there was an anodic current flow of 10^-5 A/cm2.",0.33,"5 kg melts were made at atmospheric pressure in an induction fur-1ce using Japanese iron, nickel pellets, electrolytic chromium, ferro-molybdenum, refined manganese, and high-nitrogen ferro-chromium. Ingots were cast and hot rolled to 20 mm diameter bars which were heat treated at 1100°c for 30 min and cooled in still air.",-1,Pitting corrosion data is collected from plain breakdown potential in table II.,1
57.00,16.34,19.16,2.98,0.00,0.03,0.00,0.02,0.18,4.25,0.00,0.02,0.01,0.00,0.00,0.00,0.00,0.00,0.00,0.00,0.00,0.00,0.00,0.00,20.00,25,8.3,0.6000,"Potentiody-1mic Polarization, the specimen surface was ground to a 120 grit finish and 5 cm2 was exposed to the corrodent. The potential was controlled, relative to a standard saturated calomel electrode, by a potentiostat. Following. pretreatment for 5 min at -1.5 V, the -potential was increased-rapidly to -0.5V and thereafter at a steady rate of 1V in 50 min. In this work the critical pitting potential was taken as that at which there was an anodic current flow of 10^-5 A/cm2.",0.33,"5 kg melts were made at atmospheric pressure in an induction fur-1ce using Japanese iron, nickel pellets, electrolytic chromium, ferro-molybdenum, refined manganese, and high-nitrogen ferro-chromium. Ingots were cast and hot rolled to 20 mm diameter bars which were heat treated at 1100°c for 30 min and cooled in still air.",-1,Pitting corrosion data is collected from plain breakdown potential in table II.,1
56.34,16.70,19.65,2.92,0.00,0.15,0.00,0.01,0.14,4.06,0.00,0.02,0.02,0.00,0.00,0.00,0.00,0.00,0.00,0.00,0.00,0.00,0.00,0.00,85.00,25,8.3,0.6000,"Potentiody-1mic Polarization, the specimen surface was ground to a 120 grit finish and 5 cm2 was exposed to the corrodent. The potential was controlled, relative to a standard saturated calomel electrode, by a potentiostat. Following. pretreatment for 5 min at -1.5 V, the -potential was increased-rapidly to -0.5V and thereafter at a steady rate of 1V in 50 min. In this work the critical pitting potential was taken as that at which there was an anodic current flow of 10^-5 A/cm2.",0.33,"5 kg melts were made at atmospheric pressure in an induction fur-1ce using Japanese iron, nickel pellets, electrolytic chromium, ferro-molybdenum, refined manganese, and high-nitrogen ferro-chromium. Ingots were cast and hot rolled to 20 mm diameter bars which were heat treated at 1100°c for 30 min and cooled in still air.",-1,Pitting corrosion data is collected from plain breakdown potential in table II.,1
55.53,16.80,20.05,2.94,0.00,0.29,0.00,0.01,0.27,4.07,0.00,0.02,0.02,0.00,0.00,0.00,0.00,0.00,0.00,0.00,0.00,0.00,0.00,0.00,80.00,25,8.3,0.6000,"Potentiody-1mic Polarization, the specimen surface was ground to a 120 grit finish and 5 cm2 was exposed to the corrodent. The potential was controlled, relative to a standard saturated calomel electrode, by a potentiostat. Following. pretreatment for 5 min at -1.5 V, the -potential was increased-rapidly to -0.5V and thereafter at a steady rate of 1V in 50 min. In this work the critical pitting potential was taken as that at which there was an anodic current flow of 10^-5 A/cm2.",0.33,"5 kg melts were made at atmospheric pressure in an induction fur-1ce using Japanese iron, nickel pellets, electrolytic chromium, ferro-molybdenum, refined manganese, and high-nitrogen ferro-chromium. Ingots were cast and hot rolled to 20 mm diameter bars which were heat treated at 1100°c for 30 min and cooled in still air.",-1,Pitting corrosion data is collected from plain breakdown potential in table II.,1
55.29,16.58,20.29,2.72,0.00,0.31,0.00,0.03,0.23,4.53,0.00,0.02,0.01,0.00,0.00,0.00,0.00,0.00,0.00,0.00,0.00,0.00,0.00,0.00,95.00,25,8.3,0.6000,"Potentiody-1mic Polarization, the specimen surface was ground to a 120 grit finish and 5 cm2 was exposed to the corrodent. The potential was controlled, relative to a standard saturated calomel electrode, by a potentiostat. Following. pretreatment for 5 min at -1.5 V, the -potential was increased-rapidly to -0.5V and thereafter at a steady rate of 1V in 50 min. In this work the critical pitting potential was taken as that at which there was an anodic current flow of 10^-5 A/cm2.",0.33,"5 kg melts were made at atmospheric pressure in an induction fur-1ce using Japanese iron, nickel pellets, electrolytic chromium, ferro-molybdenum, refined manganese, and high-nitrogen ferro-chromium. Ingots were cast and hot rolled to 20 mm diameter bars which were heat treated at 1100°c for 30 min and cooled in still air.",-1,Pitting corrosion data is collected from plain breakdown potential in table II.,1
53.00,22.58,19.88,0.05,0.00,0.05,0.00,0.01,0.13,4.28,0.00,0.01,0.01,0.00,0.00,0.00,0.00,0.00,0.00,0.00,0.00,0.00,0.00,0.00,-30.00,25,8.3,0.6000,"Potentiody-1mic Polarization, the specimen surface was ground to a 120 grit finish and 5 cm2 was exposed to the corrodent. The potential was controlled, relative to a standard saturated calomel electrode, by a potentiostat. Following. pretreatment for 5 min at -1.5 V, the -potential was increased-rapidly to -0.5V and thereafter at a steady rate of 1V in 50 min. In this work the critical pitting potential was taken as that at which there was an anodic current flow of 10^-5 A/cm2.",0.33,"5 kg melts were made at atmospheric pressure in an induction fur-1ce using Japanese iron, nickel pellets, electrolytic chromium, ferro-molybdenum, refined manganese, and high-nitrogen ferro-chromium. Ingots were cast and hot rolled to 20 mm diameter bars which were heat treated at 1100°c for 30 min and cooled in still air.",-1,Pitting corrosion data is collected from plain breakdown potential in table II.,1
52.28,22.46,20.27,0.10,0.00,0.39,0.00,0.02,0.14,4.33,0.00,0.01,0.01,0.00,0.00,0.00,0.00,0.00,0.00,0.00,0.00,0.00,0.00,0.00,50.00,25,8.3,0.6000,"Potentiody-1mic Polarization, the specimen surface was ground to a 120 grit finish and 5 cm2 was exposed to the corrodent. The potential was controlled, relative to a standard saturated calomel electrode, by a potentiostat. Following. pretreatment for 5 min at -1.5 V, the -potential was increased-rapidly to -0.5V and thereafter at a steady rate of 1V in 50 min. In this work the critical pitting potential was taken as that at which there was an anodic current flow of 10^-5 A/cm2.",0.33,"5 kg melts were made at atmospheric pressure in an induction fur-1ce using Japanese iron, nickel pellets, electrolytic chromium, ferro-molybdenum, refined manganese, and high-nitrogen ferro-chromium. Ingots were cast and hot rolled to 20 mm diameter bars which were heat treated at 1100°c for 30 min and cooled in still air.",-1,Pitting corrosion data is collected from plain breakdown potential in table II.,1
52.12,22.13,20.30,0.99,0.00,0.05,0.00,0.02,0.16,4.20,0.00,0.02,0.01,0.00,0.00,0.00,0.00,0.00,0.00,0.00,0.00,0.00,0.00,0.00,-10.00,25,8.3,0.6000,"Potentiody-1mic Polarization, the specimen surface was ground to a 120 grit finish and 5 cm2 was exposed to the corrodent. The potential was controlled, relative to a standard saturated calomel electrode, by a potentiostat. Following. pretreatment for 5 min at -1.5 V, the -potential was increased-rapidly to -0.5V and thereafter at a steady rate of 1V in 50 min. In this work the critical pitting potential was taken as that at which there was an anodic current flow of 10^-5 A/cm2.",0.33,"5 kg melts were made at atmospheric pressure in an induction fur-1ce using Japanese iron, nickel pellets, electrolytic chromium, ferro-molybdenum, refined manganese, and high-nitrogen ferro-chromium. Ingots were cast and hot rolled to 20 mm diameter bars which were heat treated at 1100°c for 30 min and cooled in still air.",-1,Pitting corrosion data is collected from plain breakdown potential in table II.,1
52.19,22.52,19.85,1.07,0.00,0.16,0.00,0.01,0.15,4.02,0.00,0.02,0.02,0.00,0.00,0.00,0.00,0.00,0.00,0.00,0.00,0.00,0.00,0.00,35.00,25,8.3,0.6000,"Potentiody-1mic Polarization, the specimen surface was ground to a 120 grit finish and 5 cm2 was exposed to the corrodent. The potential was controlled, relative to a standard saturated calomel electrode, by a potentiostat. Following. pretreatment for 5 min at -1.5 V, the -potential was increased-rapidly to -0.5V and thereafter at a steady rate of 1V in 50 min. In this work the critical pitting potential was taken as that at which there was an anodic current flow of 10^-5 A/cm2.",0.33,"5 kg melts were made at atmospheric pressure in an induction fur-1ce using Japanese iron, nickel pellets, electrolytic chromium, ferro-molybdenum, refined manganese, and high-nitrogen ferro-chromium. Ingots were cast and hot rolled to 20 mm diameter bars which were heat treated at 1100°c for 30 min and cooled in still air.",-1,Pitting corrosion data is collected from plain breakdown potential in table II.,1
51.85,22.72,19.95,1.02,0.00,0.41,0.00,0.01,0.20,3.80,0.00,0.02,0.02,0.00,0.00,0.00,0.00,0.00,0.00,0.00,0.00,0.00,0.00,0.00,200.00,25,8.3,0.6000,"Potentiody-1mic Polarization, the specimen surface was ground to a 120 grit finish and 5 cm2 was exposed to the corrodent. The potential was controlled, relative to a standard saturated calomel electrode, by a potentiostat. Following. pretreatment for 5 min at -1.5 V, the -potential was increased-rapidly to -0.5V and thereafter at a steady rate of 1V in 50 min. In this work the critical pitting potential was taken as that at which there was an anodic current flow of 10^-5 A/cm2.",0.33,"5 kg melts were made at atmospheric pressure in an induction fur-1ce using Japanese iron, nickel pellets, electrolytic chromium, ferro-molybdenum, refined manganese, and high-nitrogen ferro-chromium. Ingots were cast and hot rolled to 20 mm diameter bars which were heat treated at 1100°c for 30 min and cooled in still air.",-1,Pitting corrosion data is collected from plain breakdown potential in table II.,1
50.37,22.41,19.96,2.64,0.00,0.07,0.00,0.03,0.21,4.29,0.00,0.01,0.01,0.00,0.00,0.00,0.00,0.00,0.00,0.00,0.00,0.00,0.00,0.00,125.00,25,8.3,0.6000,"Potentiody-1mic Polarization, the specimen surface was ground to a 120 grit finish and 5 cm2 was exposed to the corrodent. The potential was controlled, relative to a standard saturated calomel electrode, by a potentiostat. Following. pretreatment for 5 min at -1.5 V, the -potential was increased-rapidly to -0.5V and thereafter at a steady rate of 1V in 50 min. In this work the critical pitting potential was taken as that at which there was an anodic current flow of 10^-5 A/cm2.",0.33,"5 kg melts were made at atmospheric pressure in an induction fur-1ce using Japanese iron, nickel pellets, electrolytic chromium, ferro-molybdenum, refined manganese, and high-nitrogen ferro-chromium. Ingots were cast and hot rolled to 20 mm diameter bars which were heat treated at 1100°c for 30 min and cooled in still air.",-1,Pitting corrosion data is collected from plain breakdown potential in table II.,1
50.11,22.84,20.05,2.85,0.00,0.16,0.00,0.01,0.14,3.80,0.00,0.02,0.02,0.00,0.00,0.00,0.00,0.00,0.00,0.00,0.00,0.00,0.00,0.00,170.00,25,8.3,0.6000,"Potentiody-1mic Polarization, the specimen surface was ground to a 120 grit finish and 5 cm2 was exposed to the corrodent. The potential was controlled, relative to a standard saturated calomel electrode, by a potentiostat. Following. pretreatment for 5 min at -1.5 V, the -potential was increased-rapidly to -0.5V and thereafter at a steady rate of 1V in 50 min. In this work the critical pitting potential was taken as that at which there was an anodic current flow of 10^-5 A/cm2.",0.33,"5 kg melts were made at atmospheric pressure in an induction fur-1ce using Japanese iron, nickel pellets, electrolytic chromium, ferro-molybdenum, refined manganese, and high-nitrogen ferro-chromium. Ingots were cast and hot rolled to 20 mm diameter bars which were heat treated at 1100°c for 30 min and cooled in still air.",-1,Pitting corrosion data is collected from plain breakdown potential in table II.,1
49.66,22.35,20.39,2.73,0.00,0.31,0.00,0.02,0.16,4.35,0.00,0.02,0.01,0.00,0.00,0.00,0.00,0.00,0.00,0.00,0.00,0.00,0.00,0.00,920.00,25,8.3,0.6000,"Potentiody-1mic Polarization, the specimen surface was ground to a 120 grit finish and 5 cm2 was exposed to the corrodent. The potential was controlled, relative to a standard saturated calomel electrode, by a potentiostat. Following. pretreatment for 5 min at -1.5 V, the -potential was increased-rapidly to -0.5V and thereafter at a steady rate of 1V in 50 min. In this work the critical pitting potential was taken as that at which there was an anodic current flow of 10^-5 A/cm2.",0.33,"5 kg melts were made at atmospheric pressure in an induction fur-1ce using Japanese iron, nickel pellets, electrolytic chromium, ferro-molybdenum, refined manganese, and high-nitrogen ferro-chromium. Ingots were cast and hot rolled to 20 mm diameter bars which were heat treated at 1100°c for 30 min and cooled in still air.",-1,Pitting corrosion data is collected from plain breakdown potential in table II.,1
50.08,22.52,19.95,2.96,0.00,0.46,0.00,0.02,0.23,3.75,0.00,0.02,0.02,0.00,0.00,0.00,0.00,0.00,0.00,0.00,0.00,0.00,0.00,0.00,940.00,25,8.3,0.6000,"Potentiody-1mic Polarization, the specimen surface was ground to a 120 grit finish and 5 cm2 was exposed to the corrodent. The potential was controlled, relative to a standard saturated calomel electrode, by a potentiostat. Following. pretreatment for 5 min at -1.5 V, the -potential was increased-rapidly to -0.5V and thereafter at a steady rate of 1V in 50 min. In this work the critical pitting potential was taken as that at which there was an anodic current flow of 10^-5 A/cm2.",0.33,"5 kg melts were made at atmospheric pressure in an induction fur-1ce using Japanese iron, nickel pellets, electrolytic chromium, ferro-molybdenum, refined manganese, and high-nitrogen ferro-chromium. Ingots were cast and hot rolled to 20 mm diameter bars which were heat treated at 1100°c for 30 min and cooled in still air.",-1,Pitting corrosion data is collected from plain breakdown potential in table II.,1
65.63,18.10,5.70,0.00,0.00,0.17,0.00,0.02,0.44,9.90,0.00,0.03,0.02,0.00,0.00,0.00,0.00,0.00,0.00,0.00,0.00,0.00,0.00,0.00,245.48,25,1.00,0.1000,"Potentiody-1mic Polarization, the specimens were cut from rods and mounted in epoxy resin so that the exposed surface area was about 0.8 cm^2. This surface was coarse-ground with silicon-carbide papers and then fine-ground with alumi-1 paste.",1.66,"Steels used for this study were kindly supplied by the Institute of Iron Metallurgy in Gliwice, Poland. They were in the form of hot forged rods, 18 mm in diameter. The steels were tested in the as-received and quenched after 1 hour of heaing in air at 1120oC",3,"In the hot-forged condition the steels with 0.12, 0.25, and 0.35%N were austenitic, whereas those with 0.07 and 0.17% N contained austenite with a small amount of ??-ferrite (with an excess of Cr and relatively less Fe, Ni, and Mn than in the , ?? phase). Some small second-phase particles also occurred. Electron microprobe a-1lysis identified these particles as carbides (Me23C6 type) and carbonitrides (Me23C6 type). Pure nitrides were very rare. The X-ray a-1lysis did not detect any a-phase in the materials under investigation.",1
66.68,17.70,5.60,0.00,0.00,0.12,0.00,0.03,0.23,9.60,0.00,0.03,0.02,0.00,0.00,0.00,0.00,0.00,0.00,0.00,0.00,0.00,0.00,0.00,260.31,25,1.00,0.1000,"Potentiody-1mic Polarization, the specimens were cut from rods and mounted in epoxy resin so that the exposed surface area was about 0.8 cm^2. This surface was coarse-ground with silicon-carbide papers and then fine-ground with alumi-1 paste.",1.66,"Steels used for this study were kindly supplied by the Institute of Iron Metallurgy in Gliwice, Poland. They were in the form of hot forged rods, 18 mm in diameter. The steels were tested in the as-received and quenched after 1 hour of heaing in air at 1120oC",1,"In the hot-forged condition the steels with 0.12, 0.25, and 0.35%N were austenitic, whereas those with 0.07 and 0.17% N contained austenite with a small amount of ??-ferrite (with an excess of Cr and relatively less Fe, Ni, and Mn than in the , ?? phase). Some small second-phase particles also occurred. Electron microprobe a-1lysis identified these particles as carbides (Me23C6 type) and carbonitrides (Me23C6 type). Pure nitrides were very rare. The X-ray a-1lysis did not detect any a-phase in the materials under investigation.",1
66.34,17.40,5.50,0.00,0.00,0.07,0.00,0.02,0.22,10.40,0.00,0.03,0.02,0.00,0.00,0.00,0.00,0.00,0.00,0.00,0.00,0.00,0.00,0.00,108.47,25,1.00,0.1000,"Potentiody-1mic Polarization, the specimens were cut from rods and mounted in epoxy resin so that the exposed surface area was about 0.8 cm^2. This surface was coarse-ground with silicon-carbide papers and then fine-ground with alumi-1 paste.",1.66,"Steels used for this study were kindly supplied by the Institute of Iron Metallurgy in Gliwice, Poland. They were in the form of hot forged rods, 18 mm in diameter. The steels were tested in the as-received and quenched after 1 hour of heaing in air at 1120oC",3,"In the hot-forged condition the steels with 0.12, 0.25, and 0.35%N were austenitic, whereas those with 0.07 and 0.17% N contained austenite with a small amount of ??-ferrite (with an excess of Cr and relatively less Fe, Ni, and Mn than in the , ?? phase). Some small second-phase particles also occurred. Electron microprobe a-1lysis identified these particles as carbides (Me23C6 type) and carbonitrides (Me23C6 type). Pure nitrides were very rare. The X-ray a-1lysis did not detect any a-phase in the materials under investigation.",1
66.17,17.80,5.20,0.00,0.00,0.25,0.00,0.02,0.31,10.20,0.00,0.03,0.02,0.00,0.00,0.00,0.00,0.00,0.00,0.00,0.00,0.00,0.00,0.00,342.95,25,1.00,0.1000,"Potentiody-1mic Polarization, the specimens were cut from rods and mounted in epoxy resin so that the exposed surface area was about 0.8 cm^2. This surface was coarse-ground with silicon-carbide papers and then fine-ground with alumi-1 paste.",1.66,"Steels used for this study were kindly supplied by the Institute of Iron Metallurgy in Gliwice, Poland. They were in the form of hot forged rods, 18 mm in diameter. The steels were tested in the as-received and quenched after 1 hour of heaing in air at 1120oC",1,"In the hot-forged condition the steels with 0.12, 0.25, and 0.35%N were austenitic, whereas those with 0.07 and 0.17% N contained austenite with a small amount of ??-ferrite (with an excess of Cr and relatively less Fe, Ni, and Mn than in the , ?? phase). Some small second-phase particles also occurred. Electron microprobe a-1lysis identified these particles as carbides (Me23C6 type) and carbonitrides (Me23C6 type). Pure nitrides were very rare. The X-ray a-1lysis did not detect any a-phase in the materials under investigation.",1
