Repository: KevinGundlach/AgenticDatabaseReconstruction

# Agentic Database Reconstruction

The Agentic Database Reconstruction project is to serve as part of a masters thesis titled **Automated Ontology Construction For Explainable Feature Discovery In Alloy Corrosion Resistance.**

The overall goal of the thesis is to develop an agentic framework capable of autonomously building a structured dataset of alloy corrosion metrics and environmental parameters, then develop machine learning models and heuristics to identify the impact that each parameter has on an alloy's corrosion resistance, and on pitting potential in particular.

This project uses LLM agents to extract corrosion-experiment data from research papers.

File: citrine_database/CRA_database_Scientific_Data_Publication_12102020_Compatible.csv (part 7 of 15)
Fe,Cr,Ni,Mo,W,N,Nb,C,Si,Mn,Cu,P,S,Al,V,Ta,Re,Ce,Ti,Co,B,Mg,Y,Gd,"Avg. Epit, mV (SCE)",Test Temp,pH,ClM,Test Method,Scan Rate mV/s,Heat treatment,Microstructures,Comments,Material class
64.96,18.20,5.40,0.00,0.00,0.35,0.00,0.02,0.32,10.70,0.00,0.03,0.02,0.00,0.00,0.00,0.00,0.00,0.00,0.00,0.00,0.00,0.00,0.00,453.81,25,1.00,0.1000,"Potentiody-1mic Polarization, the specimens were cut from rods and mounted in epoxy resin so that the exposed surface area was about 0.8 cm^2. This surface was coarse-ground with silicon-carbide papers and then fine-ground with alumi-1 paste.",1.66,"Steels used for this study were kindly supplied by the Institute of Iron Metallurgy in Gliwice, Poland. They were in the form of hot forged rods, 18 mm in diameter. The steels were tested in the as-received and quenched after 1 hour of heaing in air at 1120oC",1,"In the hot-forged condition the steels with 0.12, 0.25, and 0.35%N were austenitic, whereas those with 0.07 and 0.17% N contained austenite with a small amount of ??-ferrite (with an excess of Cr and relatively less Fe, Ni, and Mn than in the , ?? phase). Some small second-phase particles also occurred. Electron microprobe a-1lysis identified these particles as carbides (Me23C6 type) and carbonitrides (Me23C6 type). Pure nitrides were very rare. The X-ray a-1lysis did not detect any a-phase in the materials under investigation.",1
65.63,18.10,5.70,0.00,0.00,0.17,0.00,0.02,0.44,9.90,0.00,0.03,0.02,0.00,0.00,0.00,0.00,0.00,0.00,0.00,0.00,0.00,0.00,0.00,454.48,25,1.00,0.0500,"Potentiody-1mic Polarization, the specimens were cut from rods and mounted in epoxy resin so that the exposed surface area was about 0.8 cm^2. This surface was coarse-ground with silicon-carbide papers and then fine-ground with alumi-1 paste.",1.66,"Steels used for this study were kindly supplied by the Institute of Iron Metallurgy in Gliwice, Poland. They were in the form of hot forged rods, 18 mm in diameter. The steels were tested in the as-received and quenched after 1 hour of heaing in air at 1120oC",3,"In the hot-forged condition the steels with 0.12, 0.25, and 0.35%N were austenitic, whereas those with 0.07 and 0.17% N contained austenite with a small amount of ??-ferrite (with an excess of Cr and relatively less Fe, Ni, and Mn than in the , ?? phase). Some small second-phase particles also occurred. Electron microprobe a-1lysis identified these particles as carbides (Me23C6 type) and carbonitrides (Me23C6 type). Pure nitrides were very rare. The X-ray a-1lysis did not detect any a-phase in the materials under investigation.",1
66.68,17.70,5.60,0.00,0.00,0.12,0.00,0.03,0.23,9.60,0.00,0.03,0.02,0.00,0.00,0.00,0.00,0.00,0.00,0.00,0.00,0.00,0.00,0.00,410.53,25,1.00,0.0500,"Potentiody-1mic Polarization, the specimens were cut from rods and mounted in epoxy resin so that the exposed surface area was about 0.8 cm^2. This surface was coarse-ground with silicon-carbide papers and then fine-ground with alumi-1 paste.",1.66,"Steels used for this study were kindly supplied by the Institute of Iron Metallurgy in Gliwice, Poland. They were in the form of hot forged rods, 18 mm in diameter. The steels were tested in the as-received and quenched after 1 hour of heaing in air at 1120oC",1,"In the hot-forged condition the steels with 0.12, 0.25, and 0.35%N were austenitic, whereas those with 0.07 and 0.17% N contained austenite with a small amount of ??-ferrite (with an excess of Cr and relatively less Fe, Ni, and Mn than in the , ?? phase). Some small second-phase particles also occurred. Electron microprobe a-1lysis identified these particles as carbides (Me23C6 type) and carbonitrides (Me23C6 type). Pure nitrides were very rare. The X-ray a-1lysis did not detect any a-phase in the materials under investigation.",1
66.34,17.40,5.50,0.00,0.00,0.07,0.00,0.02,0.22,10.40,0.00,0.03,0.02,0.00,0.00,0.00,0.00,0.00,0.00,0.00,0.00,0.00,0.00,0.00,336.98,25,1.00,0.0500,"Potentiody-1mic Polarization, the specimens were cut from rods and mounted in epoxy resin so that the exposed surface area was about 0.8 cm^2. This surface was coarse-ground with silicon-carbide papers and then fine-ground with alumi-1 paste.",1.66,"Steels used for this study were kindly supplied by the Institute of Iron Metallurgy in Gliwice, Poland. They were in the form of hot forged rods, 18 mm in diameter. The steels were tested in the as-received and quenched after 1 hour of heaing in air at 1120oC",3,"In the hot-forged condition the steels with 0.12, 0.25, and 0.35%N were austenitic, whereas those with 0.07 and 0.17% N contained austenite with a small amount of ??-ferrite (with an excess of Cr and relatively less Fe, Ni, and Mn than in the , ?? phase). Some small second-phase particles also occurred. Electron microprobe a-1lysis identified these particles as carbides (Me23C6 type) and carbonitrides (Me23C6 type). Pure nitrides were very rare. The X-ray a-1lysis did not detect any a-phase in the materials under investigation.",1
66.17,17.80,5.20,0.00,0.00,0.25,0.00,0.02,0.31,10.20,0.00,0.03,0.02,0.00,0.00,0.00,0.00,0.00,0.00,0.00,0.00,0.00,0.00,0.00,698.86,25,1.00,0.0500,"Potentiody-1mic Polarization, the specimens were cut from rods and mounted in epoxy resin so that the exposed surface area was about 0.8 cm^2. This surface was coarse-ground with silicon-carbide papers and then fine-ground with alumi-1 paste.",1.66,"Steels used for this study were kindly supplied by the Institute of Iron Metallurgy in Gliwice, Poland. They were in the form of hot forged rods, 18 mm in diameter. The steels were tested in the as-received and quenched after 1 hour of heaing in air at 1120oC",1,"In the hot-forged condition the steels with 0.12, 0.25, and 0.35%N were austenitic, whereas those with 0.07 and 0.17% N contained austenite with a small amount of ??-ferrite (with an excess of Cr and relatively less Fe, Ni, and Mn than in the , ?? phase). Some small second-phase particles also occurred. Electron microprobe a-1lysis identified these particles as carbides (Me23C6 type) and carbonitrides (Me23C6 type). Pure nitrides were very rare. The X-ray a-1lysis did not detect any a-phase in the materials under investigation.",1
64.96,18.20,5.40,0.00,0.00,0.35,0.00,0.02,0.32,10.70,0.00,0.03,0.02,0.00,0.00,0.00,0.00,0.00,0.00,0.00,0.00,0.00,0.00,0.00,685.69,25,1.00,0.0500,"Potentiody-1mic Polarization, the specimens were cut from rods and mounted in epoxy resin so that the exposed surface area was about 0.8 cm^2. This surface was coarse-ground with silicon-carbide papers and then fine-ground with alumi-1 paste.",1.66,"Steels used for this study were kindly supplied by the Institute of Iron Metallurgy in Gliwice, Poland. They were in the form of hot forged rods, 18 mm in diameter. The steels were tested in the as-received and quenched after 1 hour of heaing in air at 1120oC",1,"In the hot-forged condition the steels with 0.12, 0.25, and 0.35%N were austenitic, whereas those with 0.07 and 0.17% N contained austenite with a small amount of ??-ferrite (with an excess of Cr and relatively less Fe, Ni, and Mn than in the , ?? phase). Some small second-phase particles also occurred. Electron microprobe a-1lysis identified these particles as carbides (Me23C6 type) and carbonitrides (Me23C6 type). Pure nitrides were very rare. The X-ray a-1lysis did not detect any a-phase in the materials under investigation.",1
76.91,17.20,5.51,0.00,0.00,0.07,0.00,0.01,0.23,0.03,0.00,0.03,0.01,0.00,0.00,0.00,0.00,0.00,0.00,0.00,0.00,0.00,0.00,0.00,505.83,25,1.00,0.1000,"Potentiody-1mic Polarization, the specimens were cut from rods and mounted in epoxy resin so that the exposed surface area was about 0.8 cm^2. This surface was coarse-ground with silicon-carbide papers and then fine-ground with alumi-1 paste.",1.66,"Steels used for this study were kindly supplied by the Institute of Iron Metallurgy in Gliwice, Poland. They were in the form of hot forged rods, 18 mm in diameter. Quenching in water occurered after either (1) heating 1h in air at 1050C, (2) heating 0.5h in air at 1050C",2,"In the as-received specimens of the 18Cr-5Ni-0.03Mn steel, metallographic exami-1tion revealed the presence of martensite with some inclusions of ??-ferrite. As determined by X-ray a-1lysis, the alloys with more than 5% Mn contained austenite and ferrite. No traces of ??-phase were detected. The amount of ??-phase depended upon the steel composition.  The higher the Mn content was and the lower the C and the N contents were, the greater the amount of ??-phase present. However, heat-to-heat variations also very likely influenced the phase composition of the alloys under investigation. In all specimens, small particles of a foreign phase were detected. They were identified by electron probe a-1lysis as carbides (presumably Me23C6).",1
71.04,17.40,5.47,0.00,0.00,0.06,0.00,0.02,0.27,5.70,0.00,0.03,0.01,0.00,0.00,0.00,0.00,0.00,0.00,0.00,0.00,0.00,0.00,0.00,-144.35,25,1.00,0.1000,"Potentiody-1mic Polarization, the specimens were cut from rods and mounted in epoxy resin so that the exposed surface area was about 0.8 cm^2. This surface was coarse-ground with silicon-carbide papers and then fine-ground with alumi-1 paste.",1.66,"Steels used for this study were kindly supplied by the Institute of Iron Metallurgy in Gliwice, Poland. They were in the form of hot forged rods, 18 mm in diameter. Quenching in water occurered after either (1) heating 1h in air at 1050C, (2) heating 0.5h in air at 1050C",2,"In the as-received specimens of the 18Cr-5Ni-0.03Mn steel, metallographic exami-1tion revealed the presence of martensite with some inclusions of ??-ferrite. As determined by X-ray a-1lysis, the alloys with more than 5% Mn contained austenite and ferrite. No traces of ??-phase were detected. The amount of ??-phase depended upon the steel composition.  The higher the Mn content was and the lower the C and the N contents were, the greater the amount of ??-phase present. However, heat-to-heat variations also very likely influenced the phase composition of the alloys under investigation. In all specimens, small particles of a foreign phase were detected. They were identified by electron probe a-1lysis as carbides (presumably Me23C6).",1
66.60,17.60,5.52,0.00,0.00,0.05,0.00,0.01,0.57,9.60,0.00,0.03,0.01,0.00,0.00,0.00,0.00,0.00,0.00,0.00,0.00,0.00,0.00,0.00,-175.71,25,1.00,0.1000,"Potentiody-1mic Polarization, the specimens were cut from rods and mounted in epoxy resin so that the exposed surface area was about 0.8 cm^2. This surface was coarse-ground with silicon-carbide papers and then fine-ground with alumi-1 paste.",1.66,"Steels used for this study were kindly supplied by the Institute of Iron Metallurgy in Gliwice, Poland. They were in the form of hot forged rods, 18 mm in diameter. Quenching in water occurered after either (1) heating 1h in air at 1050C, (2) heating 0.5h in air at 1050C",2,"In the as-received specimens of the 18Cr-5Ni-0.03Mn steel, metallographic exami-1tion revealed the presence of martensite with some inclusions of ??-ferrite. As determined by X-ray a-1lysis, the alloys with more than 5% Mn contained austenite and ferrite. No traces of ??-phase were detected. The amount of ??-phase depended upon the steel composition.  The higher the Mn content was and the lower the C and the N contents were, the greater the amount of ??-phase present. However, heat-to-heat variations also very likely influenced the phase composition of the alloys under investigation. In all specimens, small particles of a foreign phase were detected. They were identified by electron probe a-1lysis as carbides (presumably Me23C6).",1
66.25,17.50,5.69,0.00,0.00,0.02,0.00,0.00,0.50,10.00,0.00,0.03,0.02,0.00,0.00,0.00,0.00,0.00,0.00,0.00,0.00,0.00,0.00,0.00,-144.35,25,1.00,0.1000,"Potentiody-1mic Polarization, the specimens were cut from rods and mounted in epoxy resin so that the exposed surface area was about 0.8 cm^2. This surface was coarse-ground with silicon-carbide papers and then fine-ground with alumi-1 paste.",1.66,"Steels used for this study were kindly supplied by the Institute of Iron Metallurgy in Gliwice, Poland. They were in the form of hot forged rods, 18 mm in diameter. Quenching in water occurered after either (1) heating 1h in air at 1050C, (2) heating 0.5h in air at 1050C",2,"In the as-received specimens of the 18Cr-5Ni-0.03Mn steel, metallographic exami-1tion revealed the presence of martensite with some inclusions of ??-ferrite. As determined by X-ray a-1lysis, the alloys with more than 5% Mn contained austenite and ferrite. No traces of ??-phase were detected. The amount of ??-phase depended upon the steel composition.  The higher the Mn content was and the lower the C and the N contents were, the greater the amount of ??-phase present. However, heat-to-heat variations also very likely influenced the phase composition of the alloys under investigation. In all specimens, small particles of a foreign phase were detected. They were identified by electron probe a-1lysis as carbides (presumably Me23C6).",1
64.86,17.60,5.48,0.00,0.00,0.07,0.00,0.02,0.23,11.70,0.00,0.03,0.02,0.00,0.00,0.00,0.00,0.00,0.00,0.00,0.00,0.00,0.00,0.00,-144.35,25,1.00,0.1000,"Potentiody-1mic Polarization, the specimens were cut from rods and mounted in epoxy resin so that the exposed surface area was about 0.8 cm^2. This surface was coarse-ground with silicon-carbide papers and then fine-ground with alumi-1 paste.",1.66,"Steels used for this study were kindly supplied by the Institute of Iron Metallurgy in Gliwice, Poland. They were in the form of hot forged rods, 18 mm in diameter. Quenching in water occurered after either (1) heating 1h in air at 1050C, (2) heating 0.5h in air at 1050C",2,"In the as-received specimens of the 18Cr-5Ni-0.03Mn steel, metallographic exami-1tion revealed the presence of martensite with some inclusions of ??-ferrite. As determined by X-ray a-1lysis, the alloys with more than 5% Mn contained austenite and ferrite. No traces of ??-phase were detected. The amount of ??-phase depended upon the steel composition.  The higher the Mn content was and the lower the C and the N contents were, the greater the amount of ??-phase present. However, heat-to-heat variations also very likely influenced the phase composition of the alloys under investigation. In all specimens, small particles of a foreign phase were detected. They were identified by electron probe a-1lysis as carbides (presumably Me23C6).",1
61.22,17.60,5.44,0.00,0.00,0.09,0.00,0.00,0.50,15.10,0.00,0.03,0.02,0.00,0.00,0.00,0.00,0.00,0.00,0.00,0.00,0.00,0.00,0.00,-167.34,25,1.00,0.1000,"Potentiody-1mic Polarization, the specimens were cut from rods and mounted in epoxy resin so that the exposed surface area was about 0.8 cm^2. This surface was coarse-ground with silicon-carbide papers and then fine-ground with alumi-1 paste.",1.66,"Steels used for this study were kindly supplied by the Institute of Iron Metallurgy in Gliwice, Poland. They were in the form of hot forged rods, 18 mm in diameter. Quenching in water occurered after either (1) heating 1h in air at 1050C, (2) heating 0.5h in air at 1050C",2,"In the as-received specimens of the 18Cr-5Ni-0.03Mn steel, metallographic exami-1tion revealed the presence of martensite with some inclusions of ??-ferrite. As determined by X-ray a-1lysis, the alloys with more than 5% Mn contained austenite and ferrite. No traces of ??-phase were detected. The amount of ??-phase depended upon the steel composition.  The higher the Mn content was and the lower the C and the N contents were, the greater the amount of ??-phase present. However, heat-to-heat variations also very likely influenced the phase composition of the alloys under investigation. In all specimens, small particles of a foreign phase were detected. They were identified by electron probe a-1lysis as carbides (presumably Me23C6).",1
76.91,17.20,5.51,0.00,0.00,0.07,0.00,0.01,0.23,0.03,0.00,0.03,0.01,0.00,0.00,0.00,0.00,0.00,0.00,0.00,0.00,0.00,0.00,0.00,852.86,25,1.00,0.0500,"Potentiody-1mic Polarization, the specimens were cut from rods and mounted in epoxy resin so that the exposed surface area was about 0.8 cm^2. This surface was coarse-ground with silicon-carbide papers and then fine-ground with alumi-1 paste.",1.66,"Steels used for this study were kindly supplied by the Institute of Iron Metallurgy in Gliwice, Poland. They were in the form of hot forged rods, 18 mm in diameter. Quenching in water occurered after either (1) heating 1h in air at 1050C, (2) heating 0.5h in air at 1050C",2,"In the as-received specimens of the 18Cr-5Ni-0.03Mn steel, metallographic exami-1tion revealed the presence of martensite with some inclusions of ??-ferrite. As determined by X-ray a-1lysis, the alloys with more than 5% Mn contained austenite and ferrite. No traces of ??-phase were detected. The amount of ??-phase depended upon the steel composition.  The higher the Mn content was and the lower the C and the N contents were, the greater the amount of ??-phase present. However, heat-to-heat variations also very likely influenced the phase composition of the alloys under investigation. In all specimens, small particles of a foreign phase were detected. They were identified by electron probe a-1lysis as carbides (presumably Me23C6).",1
71.04,17.40,5.47,0.00,0.00,0.06,0.00,0.02,0.27,5.70,0.00,0.03,0.01,0.00,0.00,0.00,0.00,0.00,0.00,0.00,0.00,0.00,0.00,0.00,700.25,25,1.00,0.0500,"Potentiody-1mic Polarization, the specimens were cut from rods and mounted in epoxy resin so that the exposed surface area was about 0.8 cm^2. This surface was coarse-ground with silicon-carbide papers and then fine-ground with alumi-1 paste.",1.66,"Steels used for this study were kindly supplied by the Institute of Iron Metallurgy in Gliwice, Poland. They were in the form of hot forged rods, 18 mm in diameter. Quenching in water occurered after either (1) heating 1h in air at 1050C, (2) heating 0.5h in air at 1050C",2,"In the as-received specimens of the 18Cr-5Ni-0.03Mn steel, metallographic exami-1tion revealed the presence of martensite with some inclusions of ??-ferrite. As determined by X-ray a-1lysis, the alloys with more than 5% Mn contained austenite and ferrite. No traces of ??-phase were detected. The amount of ??-phase depended upon the steel composition.  The higher the Mn content was and the lower the C and the N contents were, the greater the amount of ??-phase present. However, heat-to-heat variations also very likely influenced the phase composition of the alloys under investigation. In all specimens, small particles of a foreign phase were detected. They were identified by electron probe a-1lysis as carbides (presumably Me23C6).",1
66.60,17.60,5.52,0.00,0.00,0.05,0.00,0.01,0.57,9.60,0.00,0.03,0.01,0.00,0.00,0.00,0.00,0.00,0.00,0.00,0.00,0.00,0.00,0.00,252.86,25,1.00,0.0500,"Potentiody-1mic Polarization, the specimens were cut from rods and mounted in epoxy resin so that the exposed surface area was about 0.8 cm^2. This surface was coarse-ground with silicon-carbide papers and then fine-ground with alumi-1 paste.",1.66,"Steels used for this study were kindly supplied by the Institute of Iron Metallurgy in Gliwice, Poland. They were in the form of hot forged rods, 18 mm in diameter. Quenching in water occurered after either (1) heating 1h in air at 1050C, (2) heating 0.5h in air at 1050C",2,"In the as-received specimens of the 18Cr-5Ni-0.03Mn steel, metallographic exami-1tion revealed the presence of martensite with some inclusions of ??-ferrite. As determined by X-ray a-1lysis, the alloys with more than 5% Mn contained austenite and ferrite. No traces of ??-phase were detected. The amount of ??-phase depended upon the steel composition.  The higher the Mn content was and the lower the C and the N contents were, the greater the amount of ??-phase present. However, heat-to-heat variations also very likely influenced the phase composition of the alloys under investigation. In all specimens, small particles of a foreign phase were detected. They were identified by electron probe a-1lysis as carbides (presumably Me23C6).",1
66.25,17.50,5.69,0.00,0.00,0.02,0.00,0.00,0.50,10.00,0.00,0.03,0.02,0.00,0.00,0.00,0.00,0.00,0.00,0.00,0.00,0.00,0.00,0.00,252.86,25,1.00,0.0500,"Potentiody-1mic Polarization, the specimens were cut from rods and mounted in epoxy resin so that the exposed surface area was about 0.8 cm^2. This surface was coarse-ground with silicon-carbide papers and then fine-ground with alumi-1 paste.",1.66,"Steels used for this study were kindly supplied by the Institute of Iron Metallurgy in Gliwice, Poland. They were in the form of hot forged rods, 18 mm in diameter. Quenching in water occurered after either (1) heating 1h in air at 1050C, (2) heating 0.5h in air at 1050C",2,"In the as-received specimens of the 18Cr-5Ni-0.03Mn steel, metallographic exami-1tion revealed the presence of martensite with some inclusions of ??-ferrite. As determined by X-ray a-1lysis, the alloys with more than 5% Mn contained austenite and ferrite. No traces of ??-phase were detected. The amount of ??-phase depended upon the steel composition.  The higher the Mn content was and the lower the C and the N contents were, the greater the amount of ??-phase present. However, heat-to-heat variations also very likely influenced the phase composition of the alloys under investigation. In all specimens, small particles of a foreign phase were detected. They were identified by electron probe a-1lysis as carbides (presumably Me23C6).",1
64.86,17.60,5.48,0.00,0.00,0.07,0.00,0.02,0.23,11.70,0.00,0.03,0.02,0.00,0.00,0.00,0.00,0.00,0.00,0.00,0.00,0.00,0.00,0.00,254.95,25,1.00,0.0500,"Potentiody-1mic Polarization, the specimens were cut from rods and mounted in epoxy resin so that the exposed surface area was about 0.8 cm^2. This surface was coarse-ground with silicon-carbide papers and then fine-ground with alumi-1 paste.",1.66,"Steels used for this study were kindly supplied by the Institute of Iron Metallurgy in Gliwice, Poland. They were in the form of hot forged rods, 18 mm in diameter. Quenching in water occurered after either (1) heating 1h in air at 1050C, (2) heating 0.5h in air at 1050C",2,"In the as-received specimens of the 18Cr-5Ni-0.03Mn steel, metallographic exami-1tion revealed the presence of martensite with some inclusions of ??-ferrite. As determined by X-ray a-1lysis, the alloys with more than 5% Mn contained austenite and ferrite. No traces of ??-phase were detected. The amount of ??-phase depended upon the steel composition.  The higher the Mn content was and the lower the C and the N contents were, the greater the amount of ??-phase present. However, heat-to-heat variations also very likely influenced the phase composition of the alloys under investigation. In all specimens, small particles of a foreign phase were detected. They were identified by electron probe a-1lysis as carbides (presumably Me23C6).",1
61.22,17.60,5.44,0.00,0.00,0.09,0.00,0.00,0.50,15.10,0.00,0.03,0.02,0.00,0.00,0.00,0.00,0.00,0.00,0.00,0.00,0.00,0.00,0.00,250.77,25,1.00,0.0500,"Potentiody-1mic Polarization, the specimens were cut from rods and mounted in epoxy resin so that the exposed surface area was about 0.8 cm^2. This surface was coarse-ground with silicon-carbide papers and then fine-ground with alumi-1 paste.",1.66,"Steels used for this study were kindly supplied by the Institute of Iron Metallurgy in Gliwice, Poland. They were in the form of hot forged rods, 18 mm in diameter. Quenching in water occurered after either (1) heating 1h in air at 1050C, (2) heating 0.5h in air at 1050C",2,"In the as-received specimens of the 18Cr-5Ni-0.03Mn steel, metallographic exami-1tion revealed the presence of martensite with some inclusions of ??-ferrite. As determined by X-ray a-1lysis, the alloys with more than 5% Mn contained austenite and ferrite. No traces of ??-phase were detected. The amount of ??-phase depended upon the steel composition.  The higher the Mn content was and the lower the C and the N contents were, the greater the amount of ??-phase present. However, heat-to-heat variations also very likely influenced the phase composition of the alloys under investigation. In all specimens, small particles of a foreign phase were detected. They were identified by electron probe a-1lysis as carbides (presumably Me23C6).",1
69.82,17.00,13.00,0.00,0.00,0.16,0.00,0.00,0.01,0.01,0.00,0.00,0.00,0.00,0.00,0.00,0.00,0.00,0.00,0.00,0.00,0.00,0.00,0.00,860.69,25,0.00,0.0000,"Potentiody-1mic Polarization, the electrochemical experiments were carried out in an inert gas glove box by using a 0.5 M H2SO4 solution which was de-aerated by purging with N2. Sample disks of 10 mm diameter were mounted in the electrochemical glass cell equipped with a platinum counter electrode and a mercurous sulfate reference electrode.",1.00,-1,-1,no major difference between different sample in fig 1,1
71.98,18.00,10.00,0.00,0.00,0.00,0.00,0.00,0.01,0.01,0.00,0.00,0.00,0.00,0.00,0.00,0.00,0.00,0.00,0.00,0.00,0.00,0.00,0.00,860.69,25,0.00,0.0000,"Potentiody-1mic Polarization, the electrochemical experiments were carried out in an inert gas glove box by using a 0.5 M H2SO4 solution which was de-aerated by purging with N2. Sample disks of 10 mm diameter were mounted in the electrochemical glass cell equipped with a platinum counter electrode and a mercurous sulfate reference electrode.",1.00,-1,-1,"no major difference between different sample in fig 1, N<10ppm",1
66.81,16.64,14.23,2.25,0.00,0.00,0.00,0.00,0.01,0.01,0.00,0.00,0.00,0.05,0.00,0.00,0.00,0.00,0.00,0.00,0.00,0.00,0.00,0.00,477.73,25,7.00,1.0000,"Potentiody-1mic Polarization, Cu-wire was spot-welded to one side of each specimen, mounted in epoxy resin, and ground to 2000 grade silicon carbide. To avoid crevice corrosion, the specimenmount interface was carefully coated with a thin ®lm of silicone sealant. Approximately 1 cm2 of the surface was exposed to the test solution.",0.20,"The alloys were induction melted in a vacuum fur-1ce and cast into ingots. The ingots were hot-rolled in a controlled atmosphere, and then cold-rolled to 2.154 mm thick sheets. Before the experiments, all specimens were solution annealed for 20 min at 1150°C, and then water quenched.",1,perform at room temperature,1
66.76,16.56,14.26,2.27,0.00,0.06,0.00,0.00,0.01,0.01,0.00,0.00,0.00,0.07,0.00,0.00,0.00,0.00,0.00,0.00,0.00,0.00,0.00,0.00,673.94,25,7.00,1.0000,"Potentiody-1mic Polarization. Potentiody-1mic polarization tests were performed using a three-electrode cell system consisting of a saturated calomel electrode (SCE) as a reference, a platinum electrode as a counter, and a specimen as the working electrode. The sample was kept immersed in the test solution for 2 h at open-circuit potential. After obtaining the stable corrosion potential (Ecorr), the potential was raised in the anodic direction, from ±100 mV below Ecorr, at a scan rate of 0.2 mV/s.",0.20,"The alloys were induction melted in a vacuum fur-1ce and cast into ingots. The ingots were hot-rolled in a controlled atmosphere, and then cold-rolled to 2.154 mm thick sheets. Before the experiments, all specimens were solution annealed for 20 min at 1150°C, and then water quenched.",1,perform at room temperature,1
67.07,16.40,14.10,2.23,0.00,0.12,0.00,0.00,0.01,0.01,0.00,0.00,0.00,0.06,0.00,0.00,0.00,0.00,0.00,0.00,0.00,0.00,0.00,0.00,936.28,25,7.00,1.0000,"Potentiody-1mic Polarization. Potentiody-1mic polarization tests were performed using a three-electrode cell system consisting of a saturated calomel electrode (SCE) as a reference, a platinum electrode as a counter, and a specimen as the working electrode. The sample was kept immersed in the test solution for 2 h at open-circuit potential. After obtaining the stable corrosion potential (Ecorr), the potential was raised in the anodic direction, from ±100 mV below Ecorr, at a scan rate of 0.2 mV/s.",0.20,"The alloys were induction melted in a vacuum fur-1ce and cast into ingots. The ingots were hot-rolled in a controlled atmosphere, and then cold-rolled to 2.154 mm thick sheets. Before the experiments, all specimens were solution annealed for 20 min at 1150°C, and then water quenched.",1,perform at room temperature,1
66.99,16.36,14.08,2.29,0.00,0.17,0.00,0.00,0.02,0.01,0.00,0.00,0.00,0.08,0.00,0.00,0.00,0.00,0.00,0.00,0.00,0.00,0.00,0.00,1168.83,25,7.00,1.0000,"Potentiody-1mic Polarization. Potentiody-1mic polarization tests were performed using a three-electrode cell system consisting of a saturated calomel electrode (SCE) as a reference, a platinum electrode as a counter, and a specimen as the working electrode. The sample was kept immersed in the test solution for 2 h at open-circuit potential. After obtaining the stable corrosion potential (Ecorr), the potential was raised in the anodic direction, from ±100 mV below Ecorr, at a scan rate of 0.2 mV/s.",0.20,"The alloys were induction melted in a vacuum fur-1ce and cast into ingots. The ingots were hot-rolled in a controlled atmosphere, and then cold-rolled to 2.154 mm thick sheets. Before the experiments, all specimens were solution annealed for 20 min at 1150°C, and then water quenched.",1,perform at room temperature,1
46.20,16.91,14.29,2.18,0.00,0.39,0.00,0.00,0.01,20.00,0.00,0.00,0.00,0.01,0.00,0.00,0.00,0.00,0.00,0.00,0.00,0.00,0.00,0.00,440.00,25,7.00,1.0000,"Potentiody-1mic Polarization. Potentiody-1mic polarization tests were performed using a three-electrode cell system consisting of a saturated calomel electrode (SCE) as a reference, a platinum electrode as a counter, and a specimen as the working electrode. The sample was kept immersed in the test solution for 2 h at open-circuit potential. After obtaining the stable corrosion potential (Ecorr), the potential was raised in the anodic direction, from ±100 mV below Ecorr, at a scan rate of 0.2 mV/s.",0.20,"The alloys were induction melted in a vacuum fur-1ce and cast into ingots. The ingots were hot-rolled in a controlled atmosphere, and then cold-rolled to 2.154 mm thick sheets. Before the experiments, all specimens were solution annealed for 20 min at 1150°C, and then water quenched.",1,perform at room temperature,1
66.81,16.64,14.23,2.25,0.00,0.00,0.00,0.00,0.01,0.01,0.00,0.00,0.00,0.05,0.00,0.00,0.00,0.00,0.00,0.00,0.00,0.00,0.00,0.00,203.35,25,0.30,0.5000,"Potentiody-1mic Polarization. Potentiody-1mic polarization tests were performed using a three-electrode cell system consisting of a saturated calomel electrode (SCE) as a reference, a platinum electrode as a counter, and a specimen as the working electrode. The sample was kept immersed in the test solution for 2 h at open-circuit potential. After obtaining the stable corrosion potential (Ecorr), the potential was raised in the anodic direction, from ±100 mV below Ecorr, at a scan rate of 0.2 mV/s.",0.20,"The alloys were induction melted in a vacuum fur-1ce and cast into ingots. The ingots were hot-rolled in a controlled atmosphere, and then cold-rolled to 2.154 mm thick sheets. Before the experiments, all specimens were solution annealed for 20 min at 1150°C, and then water quenched.",1,perform at room temperature,1
66.76,16.56,14.26,2.27,0.00,0.06,0.00,0.00,0.01,0.01,0.00,0.00,0.00,0.07,0.00,0.00,0.00,0.00,0.00,0.00,0.00,0.00,0.00,0.00,254.10,25,0.30,0.5000,"Potentiody-1mic Polarization. Potentiody-1mic polarization tests were performed using a three-electrode cell system consisting of a saturated calomel electrode (SCE) as a reference, a platinum electrode as a counter, and a specimen as the working electrode. The sample was kept immersed in the test solution for 2 h at open-circuit potential. After obtaining the stable corrosion potential (Ecorr), the potential was raised in the anodic direction, from ±100 mV below Ecorr, at a scan rate of 0.2 mV/s.",0.20,"The alloys were induction melted in a vacuum fur-1ce and cast into ingots. The ingots were hot-rolled in a controlled atmosphere, and then cold-rolled to 2.154 mm thick sheets. Before the experiments, all specimens were solution annealed for 20 min at 1150°C, and then water quenched.",1,perform at room temperature,1
67.07,16.40,14.10,2.23,0.00,0.12,0.00,0.00,0.01,0.01,0.00,0.00,0.00,0.06,0.00,0.00,0.00,0.00,0.00,0.00,0.00,0.00,0.00,0.00,304.88,25,0.30,0.5000,"Potentiody-1mic Polarization. Potentiody-1mic polarization tests were performed using a three-electrode cell system consisting of a saturated calomel electrode (SCE) as a reference, a platinum electrode as a counter, and a specimen as the working electrode. The sample was kept immersed in the test solution for 2 h at open-circuit potential. After obtaining the stable corrosion potential (Ecorr), the potential was raised in the anodic direction, from ±100 mV below Ecorr, at a scan rate of 0.2 mV/s.",0.20,"The alloys were induction melted in a vacuum fur-1ce and cast into ingots. The ingots were hot-rolled in a controlled atmosphere, and then cold-rolled to 2.154 mm thick sheets. Before the experiments, all specimens were solution annealed for 20 min at 1150°C, and then water quenched.",1,perform at room temperature,1
66.99,16.36,14.08,2.29,0.00,0.17,0.00,0.00,0.02,0.01,0.00,0.00,0.00,0.08,0.00,0.00,0.00,0.00,0.00,0.00,0.00,0.00,0.00,0.00,345.68,25,0.30,0.5000,"Potentiody-1mic Polarization. Potentiody-1mic polarization tests were performed using a three-electrode cell system consisting of a saturated calomel electrode (SCE) as a reference, a platinum electrode as a counter, and a specimen as the working electrode. The sample was kept immersed in the test solution for 2 h at open-circuit potential. After obtaining the stable corrosion potential (Ecorr), the potential was raised in the anodic direction, from ±100 mV below Ecorr, at a scan rate of 0.2 mV/s.",0.20,"The alloys were induction melted in a vacuum fur-1ce and cast into ingots. The ingots were hot-rolled in a controlled atmosphere, and then cold-rolled to 2.154 mm thick sheets. Before the experiments, all specimens were solution annealed for 20 min at 1150°C, and then water quenched.",1,perform at room temperature,1
53.81,19.86,19.98,5.99,0.03,0.01,0.00,0.01,0.08,0.20,0.00,0.01,0.02,0.00,0.00,0.00,0.00,0.00,0.00,0.00,0.00,0.00,0.00,0.00,841.51,22,1.00,0.5000,"Potentiody-1mic Polarization. Polarization was performed in an electrochemical cell attached to the ESCA instrument. The arrangement allows the samples to be transferred to the a-1lyser without air exposure. The electrolyte was de-aerated by Ar bubbling for 2 h before exposure. The samples were activated at - 700 mV for 10 min. The sweep rate at the potentiody-1mic tests was 1 mVs_‘. The samples prepared for the ESCA a-1lyses were polarized by stepping the potential from the activation potential to the potentials - 75, 500 and 800 mV (SCE). The potentials were maintained for 10 min and 2 h.",1.00,The steels were heat treated at 1100 and 1250°C followed by quenching in water in order to homogenize the structure.,-1,no major difference between two samples,1
53.85,19.74,19.96,5.96,0.03,0.19,0.00,0.01,0.09,0.14,0.00,0.01,0.02,0.00,0.00,0.00,0.00,0.00,0.00,0.00,0.00,0.00,0.00,0.00,841.51,22,1.00,0.5000,"Potentiody-1mic Polarization. Polarization was performed in an electrochemical cell attached to the ESCA instrument. The arrangement allows the samples to be transferred to the a-1lyser without air exposure. The electrolyte was de-aerated by Ar bubbling for 2 h before exposure. The samples were activated at - 700 mV for 10 min. The sweep rate at the potentiody-1mic tests was 1 mVs_‘. The samples prepared for the ESCA a-1lyses were polarized by stepping the potential from the activation potential to the potentials - 75, 500 and 800 mV (SCE). The potentials were maintained for 10 min and 2 h.",1.00,The steels were heat treated at 1100 and 1250°C followed by quenching in water in order to homogenize the structure.,-1,no major difference between two samples,1
67.21,25.10,5.00,2.46,0.00,0.16,0.00,0.07,0.00,0.00,0.00,0.00,0.00,0.00,0.00,0.00,0.00,0.00,0.00,0.00,0.00,0.00,0.00,0.00,860.00,30,7,0.53,ASTM G1,-1," 2h at 1120 celcius, water quenched",3,"cast alloy,  76 mm thick section, Ferritic-Austenitic Stainless Steel",1
66.95,25.30,5.23,2.44,0.00,0.05,0.00,0.03,0.00,0.00,0.00,0.00,0.00,0.00,0.00,0.00,0.00,0.00,0.00,0.00,0.00,0.00,0.00,0.00,160.00,30,7,0.53,ASTM G1,-1," 2h at 1120 celcius, water quenched",3,"cast alloy,  76 mm thick section, Ferritic-Austenitic Stainless Steel",1
71.93,18.00,10.00,0.00,0.00,0.00,0.00,0.07,0.00,0.00,0.00,0.00,0.00,0.00,0.00,0.00,0.00,0.00,0.00,0.00,0.00,0.00,0.00,0.00,850.00,30,0,1.00E-06,ASTM G1,0.166,annealed ,1,18Cr-10Ni Stainless Steel (likely Type-304 S),1
82.93,17.00,0.00,0.00,0.00,0.00,0.00,0.07,0.00,0.00,0.00,0.00,0.00,0.00,0.00,0.00,0.00,0.00,0.00,0.00,0.00,0.00,0.00,0.00,600.00,30,0,1.00E-06,ASTM G1,0.166,annealed ,2,17Cr-0Ni Stainless Steel (likely Type 430-SK),1
68.93,18.00,10.00,3.00,0.00,0.00,0.00,0.07,0.00,0.00,0.00,0.00,0.00,0.00,0.00,0.00,0.00,0.00,0.00,0.00,0.00,0.00,0.00,0.00,815.00,30,0,1.00E-06,ASTM G1,0.166,annealed ,1,18Cr-10Ni-3Mo Stainless Steel ,1
43.44,20.00,29.00,3.00,0.00,0.00,1.00,0.06,0.00,0.00,3.50,0.00,0.00,0.00,0.00,0.00,0.00,0.00,0.00,0.00,0.00,0.00,0.00,0.00,830.00,30,0,1.00E-06,ASTMG1,0.166,annealed ,-1,29Ni-20Cr-3Mo-3.5Cu-1Nb High Alloy Stainless Steel,1
71.93,18.00,10.00,0.00,0.00,0.00,0.00,0.07,0.00,0.00,0.00,0.00,0.00,0.00,0.00,0.00,0.00,0.00,0.00,0.00,0.00,0.00,0.00,0.00,800.00,30,0,1.00E-06,ASTMG1,0.166,sensitized,1,18Cr-10Ni Stainless Steel (likely Type-304 S),1
68.93,18.00,10.00,3.00,0.00,0.00,0.00,0.07,0.00,0.00,0.00,0.00,0.00,0.00,0.00,0.00,0.00,0.00,0.00,0.00,0.00,0.00,0.00,0.00,870.00,30,0,1.00E-06,ASTMG1,0.166,sensitized,1,18Cr-10Ni-3Mo Stainless Steel ,1
68.96,18.00,10.00,3.00,0.00,0.00,0.00,0.04,0.00,0.00,0.00,0.00,0.00,0.00,0.00,0.00,0.00,0.00,0.00,0.00,0.00,0.00,0.00,0.00,880.00,30,0,1.00E-06,ASTMG1,0.166,sensitized,1,18Cr-10Ni-3Mo Stainless Steel ,1
67.93,18.00,10.00,3.00,0.00,0.00,1.00,0.07,0.00,0.00,0.00,0.00,0.00,0.00,0.00,0.00,0.00,0.00,0.00,0.00,0.00,0.00,0.00,0.00,810.00,30,0,1.00E-06,ASTMG1,0.166,annealed ,1,18Cr-10Ni-3Mo-1Nb Stainless Steel,1
72.00,18.00,10.00,0.00,0.00,0.00,0.00,0.00,0.00,0.00,0.00,0.00,0.00,0.00,0.00,0.00,0.00,0.00,0.00,0.00,0.00,0.00,0.00,0.00,-50.00,30,7,5.30E-01,ASTMG1,0.166,-1,1,18Cr-10Ni Stainless Steel (likely Type-304 S),1
69.00,18.00,10.00,3.00,0.00,0.00,0.00,0.00,0.00,0.00,0.00,0.00,0.00,0.00,0.00,0.00,0.00,0.00,0.00,0.00,0.00,0.00,0.00,0.00,200.00,30,7,5.30E-01,ASTMG1,0.166,-1,1,18Cr-10Ni-3Mo Stainless Steel ,1
64.00,25.00,5.50,2.50,0.00,0.00,0.00,0.00,0.00,0.00,3.00,0.00,0.00,0.00,0.00,0.00,0.00,0.00,0.00,0.00,0.00,0.00,0.00,0.00,850.00,30,7,5.30E-01,ASTMG1,0.166,-1,3,Ferralium alloy,1
64.00,25.00,5.50,2.50,0.00,0.00,0.00,0.00,0.00,0.00,3.00,0.00,0.00,0.00,0.00,0.00,0.00,0.00,0.00,0.00,0.00,0.00,0.00,0.00,940.00,30,7,1.00E-06,ASTMG1,0.166,-1,3,Ferralium alloy,1
64.00,25.00,5.50,2.50,0.00,0.00,0.00,0.00,0.00,0.00,3.00,0.00,0.00,0.00,0.00,0.00,0.00,0.00,0.00,0.00,0.00,0.00,0.00,0.00,920.00,30,7,5.30E-01,ASTMG1,0.166,solution treat at 1120 celcius ,3,Ferralium alloy,1
64.00,25.00,5.50,2.50,0.00,0.00,0.00,0.00,0.00,0.00,3.00,0.00,0.00,0.00,0.00,0.00,0.00,0.00,0.00,0.00,0.00,0.00,0.00,0.00,80.00,30,7,5.30E-01,ASTMG1,0.166,as cast,3,Ferralium alloy,1
64.00,25.00,5.50,2.50,0.00,0.00,0.00,0.00,0.00,0.00,3.00,0.00,0.00,0.00,0.00,0.00,0.00,0.00,0.00,0.00,0.00,0.00,0.00,0.00,40.00,30,7,5.30E-01,ASTMG!,0.166,as rolled,3,Ferralium alloy,1
63.17,25.50,5.50,3.00,0.00,0.10,0.00,0.08,0.00,0.00,2.65,0.00,0.00,0.00,0.00,0.00,0.00,0.00,0.00,0.00,0.00,0.00,0.00,0.00,906.00,30,7,5.30E-01,-1,-1,"solution treat at 1120 celcius, water quench ",3,Ferralium alloy 255,1
63.17,25.50,5.50,3.00,0.00,0.10,0.00,0.08,0.00,0.00,2.65,0.00,0.00,0.00,0.00,0.00,0.00,0.00,0.00,0.00,0.00,0.00,0.00,0.00,406.00,40,7,5.30E-01,-1,-1,"solution treat at 1120 celcius, water quench ",3,Ferralium alloy 255,1
61.07,27.50,7.50,2.50,0.00,0.10,0.00,0.08,0.00,0.00,1.25,0.00,0.00,0.00,0.00,0.00,0.00,0.00,0.00,0.00,0.00,0.00,0.00,0.00,906.00,40,7,5.30E-01,-1,-1,"solution treat at 1120 celcius, water quench ",3,Ferralium alloy 288,1
