Repository: KevinGundlach/AgenticDatabaseReconstruction

# Agentic Database Reconstruction

The Agentic Database Reconstruction project is to serve as part of a masters thesis titled **Automated Ontology Construction For Explainable Feature Discovery In Alloy Corrosion Resistance.**

The overall goal of the thesis is to develop an agentic framework capable of autonomously building a structured dataset of alloy corrosion metrics and environmental parameters, then develop machine learning models and heuristics to identify the impact that each parameter has on an alloy's corrosion resistance, and on pitting potential in particular.

This project uses LLM agents to extract corrosion-experiment data from research papers.

File: citrine_database/CRA_database_Scientific_Data_Publication_12102020_Compatible.csv (part 9 of 15)
Fe,Cr,Ni,Mo,W,N,Nb,C,Si,Mn,Cu,P,S,Al,V,Ta,Re,Ce,Ti,Co,B,Mg,Y,Gd,"Avg. Epit, mV (SCE)",Test Temp,pH,ClM,Test Method,Scan Rate mV/s,Heat treatment,Microstructures,Comments,Material class
82.80,17.08,0.00,0.03,0.00,0.01,0.00,0.00,0.06,0.01,0.00,0.01,0.00,0.00,0.00,0.00,0.00,0.00,0.00,0.00,0.00,0.00,0.00,0.00,260.00,29.6,1.00,0.1000,"Potentiody-1mic Polarization. The onset of pitting was marked by a sharp and sudden increase in polarization current. The potential scanning was stopped at the pitting potential, and the electrode was allowed to pit for 20 to 30 min. It was then removed from the solution, the tape was stripped, and its surface was examined for pitting and possible crevice corrosion. The potential scanning was usually started at -0.7 to -0.6v, with respect to the saturated calomel electrode (SCE); the scanning was always into the passive potential region. In some experiments, the potential of an actively corroding electrode was changed almost instantaneously to a selected potential in a passive range by switching on a potentiostat, with a potential preset at a desired value. ",0.02,"Two sets of laboratory-prepared ferritic alloys and two commercial ferritic stainless steels (Types 430 and 4341) were investigated. The high-purity 17% chromium, 17% Cr-l% Mo, and 17% Cr-3% Mo laboratory alloys were prepared by melting and casting in vacuum. The resulting ingots were hot-rolled to 0.64-cmthick sheet, which was cold-rolled to a 0.32-cm thickness, annealed for 1 hr at 815~ and water-quenched. The 18% Cr-2% Mo alloys modified by titanium and Type 434 is the proposed desig-1tion for stainless steel conraining 17% chromium and 1% molybdenum. nickel additions were produced by induction melting in an argon atmosphere, using the split-heat technique. In this technique, the base composition is melted, and part of the melt is poured off to produce an ingot; then to the balance of the melt, the required alloying additions are made and the next ingot is cast. This process is repeated until a series of the desired compositions is cast. The 18% Cr-2% Mo ingots were hotforged, hot-rolled to 0.76-cm-thick strips, and coldrolled to 0.38-cm-thick strips. The 18% Cr-2% Mo alloys containing titanium were annealed for 1 hr at 104O~ the minimum temperature that prevented formation of a second phase in the high titanium alloy, and then water-quenched. The rest of the 18% Cr-2% Mo materials and the hot-rolled, commercial Types 430 and 434 steels were annealed at 815~ for 1 hr and water-quenched. ",-1,"The electrodes for the potentiody-1mic studies were mounted in acrylic plastic, the exposed surface (0.5 by 0.6 cm) always being a longitudi-1l section parallel to the rolled surface. The exposed surface was polished using standard metallographic techniques, ending with a distilled water slurry of 0.3~ alumi-1. For the pitting potential measurements, the electrode surface was masked with electroplaters tape (Scotch 470), except for a circular area 0.36 cm in diameter.",1
81.96,16.93,0.00,1.04,0.00,0.01,0.00,0.00,0.05,0.01,0.00,0.01,0.00,0.00,0.00,0.00,0.00,0.00,0.00,0.00,0.00,0.00,0.00,0.00,320.00,29.6,1.00,0.1000,"Potentiody-1mic Polarization. The onset of pitting was marked by a sharp and sudden increase in polarization current. The potential scanning was stopped at the pitting potential, and the electrode was allowed to pit for 20 to 30 min. It was then removed from the solution, the tape was stripped, and its surface was examined for pitting and possible crevice corrosion. The potential scanning was usually started at -0.7 to -0.6v, with respect to the saturated calomel electrode (SCE); the scanning was always into the passive potential region. In some experiments, the potential of an actively corroding electrode was changed almost instantaneously to a selected potential in a passive range by switching on a potentiostat, with a potential preset at a desired value. ",0.02,"Two sets of laboratory-prepared ferritic alloys and two commercial ferritic stainless steels (Types 430 and 4341) were investigated. The high-purity 17% chromium, 17% Cr-l% Mo, and 17% Cr-3% Mo laboratory alloys were prepared by melting and casting in vacuum. The resulting ingots were hot-rolled to 0.64-cmthick sheet, which was cold-rolled to a 0.32-cm thickness, annealed for 1 hr at 815~ and water-quenched. The 18% Cr-2% Mo alloys modified by titanium and Type 434 is the proposed desig-1tion for stainless steel conraining 17% chromium and 1% molybdenum. nickel additions were produced by induction melting in an argon atmosphere, using the split-heat technique. In this technique, the base composition is melted, and part of the melt is poured off to produce an ingot; then to the balance of the melt, the required alloying additions are made and the next ingot is cast. This process is repeated until a series of the desired compositions is cast. The 18% Cr-2% Mo ingots were hotforged, hot-rolled to 0.76-cm-thick strips, and coldrolled to 0.38-cm-thick strips. The 18% Cr-2% Mo alloys containing titanium were annealed for 1 hr at 104O~ the minimum temperature that prevented formation of a second phase in the high titanium alloy, and then water-quenched. The rest of the 18% Cr-2% Mo materials and the hot-rolled, commercial Types 430 and 434 steels were annealed at 815~ for 1 hr and water-quenched. ",-1,"The electrodes for the potentiody-1mic studies were mounted in acrylic plastic, the exposed surface (0.5 by 0.6 cm) always being a longitudi-1l section parallel to the rolled surface. The exposed surface was polished using standard metallographic techniques, ending with a distilled water slurry of 0.3~ alumi-1. For the pitting potential measurements, the electrode surface was masked with electroplaters tape (Scotch 470), except for a circular area 0.36 cm in diameter.",1
80.25,16.68,0.00,2.99,0.00,0.00,0.00,0.00,0.06,0.01,0.00,0.01,0.00,0.00,0.00,0.00,0.00,0.00,0.00,0.00,0.00,0.00,0.00,0.00,1000.00,29.6,1.00,0.1000,"Potentiody-1mic Polarization. The onset of pitting was marked by a sharp and sudden increase in polarization current. The potential scanning was stopped at the pitting potential, and the electrode was allowed to pit for 20 to 30 min. It was then removed from the solution, the tape was stripped, and its surface was examined for pitting and possible crevice corrosion. The potential scanning was usually started at -0.7 to -0.6v, with respect to the saturated calomel electrode (SCE); the scanning was always into the passive potential region. In some experiments, the potential of an actively corroding electrode was changed almost instantaneously to a selected potential in a passive range by switching on a potentiostat, with a potential preset at a desired value. ",0.02,"Two sets of laboratory-prepared ferritic alloys and two commercial ferritic stainless steels (Types 430 and 4341) were investigated. The high-purity 17% chromium, 17% Cr-l% Mo, and 17% Cr-3% Mo laboratory alloys were prepared by melting and casting in vacuum. The resulting ingots were hot-rolled to 0.64-cmthick sheet, which was cold-rolled to a 0.32-cm thickness, annealed for 1 hr at 815~ and water-quenched. The 18% Cr-2% Mo alloys modified by titanium and Type 434 is the proposed desig-1tion for stainless steel conraining 17% chromium and 1% molybdenum. nickel additions were produced by induction melting in an argon atmosphere, using the split-heat technique. In this technique, the base composition is melted, and part of the melt is poured off to produce an ingot; then to the balance of the melt, the required alloying additions are made and the next ingot is cast. This process is repeated until a series of the desired compositions is cast. The 18% Cr-2% Mo ingots were hotforged, hot-rolled to 0.76-cm-thick strips, and coldrolled to 0.38-cm-thick strips. The 18% Cr-2% Mo alloys containing titanium were annealed for 1 hr at 104O~ the minimum temperature that prevented formation of a second phase in the high titanium alloy, and then water-quenched. The rest of the 18% Cr-2% Mo materials and the hot-rolled, commercial Types 430 and 434 steels were annealed at 815~ for 1 hr and water-quenched. ",-1,"The electrodes for the potentiody-1mic studies were mounted in acrylic plastic, the exposed surface (0.5 by 0.6 cm) always being a longitudi-1l section parallel to the rolled surface. The exposed surface was polished using standard metallographic techniques, ending with a distilled water slurry of 0.3~ alumi-1. For the pitting potential measurements, the electrode surface was masked with electroplaters tape (Scotch 470), except for a circular area 0.36 cm in diameter.",1
79.36,18.53,0.11,1.95,0.00,0.00,0.00,0.03,0.01,0.01,0.00,0.00,0.00,0.00,0.00,0.00,0.00,0.00,0.00,0.00,0.00,0.00,0.00,0.00,310.00,24,1.00,0.1000,"Potentiody-1mic Polarization. The onset of pitting was marked by a sharp and sudden increase in polarization current. The potential scanning was stopped at the pitting potential, and the electrode was allowed to pit for 20 to 30 min. It was then removed from the solution, the tape was stripped, and its surface was examined for pitting and possible crevice corrosion. The potential scanning was usually started at -0.7 to -0.6v, with respect to the saturated calomel electrode (SCE); the scanning was always into the passive potential region. In some experiments, the potential of an actively corroding electrode was changed almost instantaneously to a selected potential in a passive range by switching on a potentiostat, with a potential preset at a desired value. ",0.02,"Two sets of laboratory-prepared ferritic alloys and two commercial ferritic stainless steels (Types 430 and 4341) were investigated. The high-purity 17% chromium, 17% Cr-l% Mo, and 17% Cr-3% Mo laboratory alloys were prepared by melting and casting in vacuum. The resulting ingots were hot-rolled to 0.64-cmthick sheet, which was cold-rolled to a 0.32-cm thickness, annealed for 1 hr at 815~ and water-quenched. The 18% Cr-2% Mo alloys modified by titanium and Type 434 is the proposed desig-1tion for stainless steel conraining 17% chromium and 1% molybdenum. nickel additions were produced by induction melting in an argon atmosphere, using the split-heat technique. In this technique, the base composition is melted, and part of the melt is poured off to produce an ingot; then to the balance of the melt, the required alloying additions are made and the next ingot is cast. This process is repeated until a series of the desired compositions is cast. The 18% Cr-2% Mo ingots were hotforged, hot-rolled to 0.76-cm-thick strips, and coldrolled to 0.38-cm-thick strips. The 18% Cr-2% Mo alloys containing titanium were annealed for 1 hr at 104O~ the minimum temperature that prevented formation of a second phase in the high titanium alloy, and then water-quenched. The rest of the 18% Cr-2% Mo materials and the hot-rolled, commercial Types 430 and 434 steels were annealed at 815~ for 1 hr and water-quenched. ",-1,"18%Cr-2%Mo-0.11%Ni. The Cr, Mo, C, Si, and N content was not a-1lyzed, but assumed to be in the range of the series. The electrodes for the potentiody-1mic studies were mounted in acrylic plastic, the exposed surface (0.5 by 0.6 cm) always being a longitudi-1l section parallel to the rolled surface. The exposed surface was polished using standard metallographic techniques, ending with a distilled water slurry of 0.3~ alumi-1. For the pitting potential measurements, the electrode surface was masked with electroplaters tape (Scotch 470), except for a circular area 0.36 cm in diameter.",1
78.85,18.53,0.62,1.95,0.00,0.00,0.00,0.03,0.01,0.01,0.00,0.00,0.00,0.00,0.00,0.00,0.00,0.00,0.00,0.00,0.00,0.00,0.00,0.00,350.00,24,1.00,0.1000,"Potentiody-1mic Polarization. The onset of pitting was marked by a sharp and sudden increase in polarization current. The potential scanning was stopped at the pitting potential, and the electrode was allowed to pit for 20 to 30 min. It was then removed from the solution, the tape was stripped, and its surface was examined for pitting and possible crevice corrosion. The potential scanning was usually started at -0.7 to -0.6v, with respect to the saturated calomel electrode (SCE); the scanning was always into the passive potential region. In some experiments, the potential of an actively corroding electrode was changed almost instantaneously to a selected potential in a passive range by switching on a potentiostat, with a potential preset at a desired value. ",0.02,"Two sets of laboratory-prepared ferritic alloys and two commercial ferritic stainless steels (Types 430 and 4341) were investigated. The high-purity 17% chromium, 17% Cr-l% Mo, and 17% Cr-3% Mo laboratory alloys were prepared by melting and casting in vacuum. The resulting ingots were hot-rolled to 0.64-cmthick sheet, which was cold-rolled to a 0.32-cm thickness, annealed for 1 hr at 815~ and water-quenched. The 18% Cr-2% Mo alloys modified by titanium and Type 434 is the proposed desig-1tion for stainless steel conraining 17% chromium and 1% molybdenum. nickel additions were produced by induction melting in an argon atmosphere, using the split-heat technique. In this technique, the base composition is melted, and part of the melt is poured off to produce an ingot; then to the balance of the melt, the required alloying additions are made and the next ingot is cast. This process is repeated until a series of the desired compositions is cast. The 18% Cr-2% Mo ingots were hotforged, hot-rolled to 0.76-cm-thick strips, and coldrolled to 0.38-cm-thick strips. The 18% Cr-2% Mo alloys containing titanium were annealed for 1 hr at 104O~ the minimum temperature that prevented formation of a second phase in the high titanium alloy, and then water-quenched. The rest of the 18% Cr-2% Mo materials and the hot-rolled, commercial Types 430 and 434 steels were annealed at 815~ for 1 hr and water-quenched. ",-1,"18%Cr-2%Mo-0.62%Ni. The Cr, Mo, C, Si, and N content was not a-1lyzed, but assumed to be in the range of the series. The electrodes for the potentiody-1mic studies were mounted in acrylic plastic, the exposed surface (0.5 by 0.6 cm) always being a longitudi-1l section parallel to the rolled surface. The exposed surface was polished using standard metallographic techniques, ending with a distilled water slurry of 0.3~ alumi-1. For the pitting potential measurements, the electrode surface was masked with electroplaters tape (Scotch 470), except for a circular area 0.36 cm in diameter.",1
78.39,18.53,1.08,1.95,0.00,0.00,0.00,0.03,0.01,0.01,0.00,0.00,0.00,0.00,0.00,0.00,0.00,0.00,0.00,0.00,0.00,0.00,0.00,0.00,340.00,24,1.00,0.1000,"Potentiody-1mic Polarization. The onset of pitting was marked by a sharp and sudden increase in polarization current. The potential scanning was stopped at the pitting potential, and the electrode was allowed to pit for 20 to 30 min. It was then removed from the solution, the tape was stripped, and its surface was examined for pitting and possible crevice corrosion. The potential scanning was usually started at -0.7 to -0.6v, with respect to the saturated calomel electrode (SCE); the scanning was always into the passive potential region. In some experiments, the potential of an actively corroding electrode was changed almost instantaneously to a selected potential in a passive range by switching on a potentiostat, with a potential preset at a desired value. ",0.02,"Two sets of laboratory-prepared ferritic alloys and two commercial ferritic stainless steels (Types 430 and 4341) were investigated. The high-purity 17% chromium, 17% Cr-l% Mo, and 17% Cr-3% Mo laboratory alloys were prepared by melting and casting in vacuum. The resulting ingots were hot-rolled to 0.64-cmthick sheet, which was cold-rolled to a 0.32-cm thickness, annealed for 1 hr at 815~ and water-quenched. The 18% Cr-2% Mo alloys modified by titanium and Type 434 is the proposed desig-1tion for stainless steel conraining 17% chromium and 1% molybdenum. nickel additions were produced by induction melting in an argon atmosphere, using the split-heat technique. In this technique, the base composition is melted, and part of the melt is poured off to produce an ingot; then to the balance of the melt, the required alloying additions are made and the next ingot is cast. This process is repeated until a series of the desired compositions is cast. The 18% Cr-2% Mo ingots were hotforged, hot-rolled to 0.76-cm-thick strips, and coldrolled to 0.38-cm-thick strips. The 18% Cr-2% Mo alloys containing titanium were annealed for 1 hr at 104O~ the minimum temperature that prevented formation of a second phase in the high titanium alloy, and then water-quenched. The rest of the 18% Cr-2% Mo materials and the hot-rolled, commercial Types 430 and 434 steels were annealed at 815~ for 1 hr and water-quenched. ",-1,"18%Cr-2%Mo-1.08%Ni. The electrodes for the potentiody-1mic studies were mounted in acrylic plastic, the exposed surface (0.5 by 0.6 cm) always being a longitudi-1l section parallel to the rolled surface. The exposed surface was polished using standard metallographic techniques, ending with a distilled water slurry of 0.3~ alumi-1. For the pitting potential measurements, the electrode surface was masked with electroplaters tape (Scotch 470), except for a circular area 0.36 cm in diameter.",1
78.78,18.45,0.11,1.97,0.00,0.05,0.00,0.03,0.13,0.01,0.00,0.00,0.00,0.00,0.00,0.00,0.00,0.00,0.47,0.00,0.00,0.00,0.00,0.00,1000.00,24,1.00,0.1000,"Potentiody-1mic Polarization. The onset of pitting was marked by a sharp and sudden increase in polarization current. The potential scanning was stopped at the pitting potential, and the electrode was allowed to pit for 20 to 30 min. It was then removed from the solution, the tape was stripped, and its surface was examined for pitting and possible crevice corrosion. The potential scanning was usually started at -0.7 to -0.6v, with respect to the saturated calomel electrode (SCE); the scanning was always into the passive potential region. In some experiments, the potential of an actively corroding electrode was changed almost instantaneously to a selected potential in a passive range by switching on a potentiostat, with a potential preset at a desired value. ",0.02,"Two sets of laboratory-prepared ferritic alloys and two commercial ferritic stainless steels (Types 430 and 4341) were investigated. The high-purity 17% chromium, 17% Cr-l% Mo, and 17% Cr-3% Mo laboratory alloys were prepared by melting and casting in vacuum. The resulting ingots were hot-rolled to 0.64-cmthick sheet, which was cold-rolled to a 0.32-cm thickness, annealed for 1 hr at 815~ and water-quenched. The 18% Cr-2% Mo alloys modified by titanium and Type 434 is the proposed desig-1tion for stainless steel conraining 17% chromium and 1% molybdenum. nickel additions were produced by induction melting in an argon atmosphere, using the split-heat technique. In this technique, the base composition is melted, and part of the melt is poured off to produce an ingot; then to the balance of the melt, the required alloying additions are made and the next ingot is cast. This process is repeated until a series of the desired compositions is cast. The 18% Cr-2% Mo ingots were hotforged, hot-rolled to 0.76-cm-thick strips, and coldrolled to 0.38-cm-thick strips. The 18% Cr-2% Mo alloys containing titanium were annealed for 1 hr at 104O~ the minimum temperature that prevented formation of a second phase in the high titanium alloy, and then water-quenched. The rest of the 18% Cr-2% Mo materials and the hot-rolled, commercial Types 430 and 434 steels were annealed at 815~ for 1 hr and water-quenched. ",-1,"18%Cr-2%Mo-0.47%Ti. The electrodes for the potentiody-1mic studies were mounted in acrylic plastic, the exposed surface (0.5 by 0.6 cm) always being a longitudi-1l section parallel to the rolled surface. The exposed surface was polished using standard metallographic techniques, ending with a distilled water slurry of 0.3~ alumi-1. For the pitting potential measurements, the electrode surface was masked with electroplaters tape (Scotch 470), except for a circular area 0.36 cm in diameter.",1
77.57,18.50,0.00,1.97,0.00,0.02,0.00,0.04,0.01,0.01,0.00,0.00,0.00,0.00,0.00,0.00,0.00,0.00,1.88,0.00,0.00,0.00,0.00,0.00,630.00,24,1.00,0.1000,"Potentiody-1mic Polarization. The onset of pitting was marked by a sharp and sudden increase in polarization current. The potential scanning was stopped at the pitting potential, and the electrode was allowed to pit for 20 to 30 min. It was then removed from the solution, the tape was stripped, and its surface was examined for pitting and possible crevice corrosion. The potential scanning was usually started at -0.7 to -0.6v, with respect to the saturated calomel electrode (SCE); the scanning was always into the passive potential region. In some experiments, the potential of an actively corroding electrode was changed almost instantaneously to a selected potential in a passive range by switching on a potentiostat, with a potential preset at a desired value. ",0.02,"Two sets of laboratory-prepared ferritic alloys and two commercial ferritic stainless steels (Types 430 and 4341) were investigated. The high-purity 17% chromium, 17% Cr-l% Mo, and 17% Cr-3% Mo laboratory alloys were prepared by melting and casting in vacuum. The resulting ingots were hot-rolled to 0.64-cmthick sheet, which was cold-rolled to a 0.32-cm thickness, annealed for 1 hr at 815~ and water-quenched. The 18% Cr-2% Mo alloys modified by titanium and Type 434 is the proposed desig-1tion for stainless steel conraining 17% chromium and 1% molybdenum. nickel additions were produced by induction melting in an argon atmosphere, using the split-heat technique. In this technique, the base composition is melted, and part of the melt is poured off to produce an ingot; then to the balance of the melt, the required alloying additions are made and the next ingot is cast. This process is repeated until a series of the desired compositions is cast. The 18% Cr-2% Mo ingots were hotforged, hot-rolled to 0.76-cm-thick strips, and coldrolled to 0.38-cm-thick strips. The 18% Cr-2% Mo alloys containing titanium were annealed for 1 hr at 104O~ the minimum temperature that prevented formation of a second phase in the high titanium alloy, and then water-quenched. The rest of the 18% Cr-2% Mo materials and the hot-rolled, commercial Types 430 and 434 steels were annealed at 815~ for 1 hr and water-quenched. ",-1,"18%Cr-2%Mo-1.86%Ti. The Cr, Mo, C, Si, and N content was not a-1lyzed, but assumed to be in the range of the series. The electrodes for the potentiody-1mic studies were mounted in acrylic plastic, the exposed surface (0.5 by 0.6 cm) always being a longitudi-1l section parallel to the rolled surface. The exposed surface was polished using standard metallographic techniques, ending with a distilled water slurry of 0.3~ alumi-1. For the pitting potential measurements, the electrode surface was masked with electroplaters tape (Scotch 470), except for a circular area 0.36 cm in diameter.",1
75.45,18.70,2.08,1.97,0.00,0.00,0.00,0.03,0.01,0.01,0.00,0.00,0.00,0.00,0.00,0.00,0.00,0.00,1.75,0.00,0.00,0.00,0.00,0.00,620.00,24,1.00,0.1000,"Potentiody-1mic Polarization. The onset of pitting was marked by a sharp and sudden increase in polarization current. The potential scanning was stopped at the pitting potential, and the electrode was allowed to pit for 20 to 30 min. It was then removed from the solution, the tape was stripped, and its surface was examined for pitting and possible crevice corrosion. The potential scanning was usually started at -0.7 to -0.6v, with respect to the saturated calomel electrode (SCE); the scanning was always into the passive potential region. In some experiments, the potential of an actively corroding electrode was changed almost instantaneously to a selected potential in a passive range by switching on a potentiostat, with a potential preset at a desired value. ",0.02,"Two sets of laboratory-prepared ferritic alloys and two commercial ferritic stainless steels (Types 430 and 4341) were investigated. The high-purity 17% chromium, 17% Cr-l% Mo, and 17% Cr-3% Mo laboratory alloys were prepared by melting and casting in vacuum. The resulting ingots were hot-rolled to 0.64-cmthick sheet, which was cold-rolled to a 0.32-cm thickness, annealed for 1 hr at 815~ and water-quenched. The 18% Cr-2% Mo alloys modified by titanium and Type 434 is the proposed desig-1tion for stainless steel conraining 17% chromium and 1% molybdenum. nickel additions were produced by induction melting in an argon atmosphere, using the split-heat technique. In this technique, the base composition is melted, and part of the melt is poured off to produce an ingot; then to the balance of the melt, the required alloying additions are made and the next ingot is cast. This process is repeated until a series of the desired compositions is cast. The 18% Cr-2% Mo ingots were hotforged, hot-rolled to 0.76-cm-thick strips, and coldrolled to 0.38-cm-thick strips. The 18% Cr-2% Mo alloys containing titanium were annealed for 1 hr at 104O~ the minimum temperature that prevented formation of a second phase in the high titanium alloy, and then water-quenched. The rest of the 18% Cr-2% Mo materials and the hot-rolled, commercial Types 430 and 434 steels were annealed at 815~ for 1 hr and water-quenched. ",-1,"18%Cr-2%Mo-1.75%Ti-2.08%Ni. The Cr, Mo, C, Si, and N content was not a-1lyzed, but assumed to be in the range of the series. The electrodes for the potentiody-1mic studies were mounted in acrylic plastic, the exposed surface (0.5 by 0.6 cm) always being a longitudi-1l section parallel to the rolled surface. The exposed surface was polished using standard metallographic techniques, ending with a distilled water slurry of 0.3~ alumi-1. For the pitting potential measurements, the electrode surface was masked with electroplaters tape (Scotch 470), except for a circular area 0.36 cm in diameter.",1
67.43,17.93,14.38,0.00,0.00,0.00,0.00,0.04,0.01,0.01,0.00,0.00,0.00,0.00,0.00,0.00,0.00,0.20,0.00,0.00,0.00,0.00,0.00,0.00,400.00,25,7.00,0.1000,Potentiody-1mic Polarization,-1.00,"The ingots were forged, rooled into bars 2 mm thick, then tempered at 1150 C (heating for 15mins) and quenched in water.",1,None,1
67.13,17.93,14.38,0.00,0.00,0.00,0.00,0.04,0.01,0.01,0.00,0.00,0.00,0.00,0.00,0.00,0.00,0.50,0.00,0.00,0.00,0.00,0.00,0.00,279.00,25,7.00,0.1000,Potentiody-1mic Polarization,-1.00,"The ingots were forged, rooled into bars 2 mm thick, then tempered at 1150 C (heating for 15mins) and quenched in water.",1,None,1
66.63,17.93,14.38,0.00,0.00,0.00,0.00,0.04,0.01,0.01,0.00,0.00,0.00,0.00,0.00,0.00,0.00,1.00,0.00,0.00,0.00,0.00,0.00,0.00,395.00,25,7.00,0.1000,Potentiody-1mic Polarization,-1.00,"The ingots were forged, rooled into bars 2 mm thick, then tempered at 1150 C (heating for 15mins) and quenched in water.",1,None,1
66.64,17.93,14.38,0.00,0.00,0.00,0.00,0.04,0.01,0.01,0.00,0.00,0.00,0.00,0.00,0.00,0.99,0.00,0.00,0.00,0.00,0.00,0.00,0.00,535.00,25,7.00,0.1000,Potentiody-1mic Polarization,-1.00,"The ingots were forged, rooled into bars 2 mm thick, then tempered at 1150 C (heating for 15mins) and quenched in water.",1,None,1
65.13,17.93,14.38,0.00,0.00,0.00,0.00,0.04,0.01,0.01,0.00,0.00,0.00,0.00,0.00,0.00,2.50,0.00,0.00,0.00,0.00,0.00,0.00,0.00,617.00,25,7.00,0.1000,Potentiody-1mic Polarization,-1.00,"The ingots were forged, rooled into bars 2 mm thick, then tempered at 1150 C (heating for 15mins) and quenched in water.",1,None,1
67.44,17.93,14.38,0.00,0.00,0.00,0.00,0.04,0.01,0.01,0.00,0.00,0.00,0.00,0.00,0.00,0.00,0.00,0.19,0.00,0.00,0.00,0.00,0.00,418.00,25,7.00,0.1000,Potentiody-1mic Polarization,-1.00,"The ingots were forged, rooled into bars 2 mm thick, then tempered at 1150 C (heating for 15mins) and quenched in water.",1,None,1
67.32,17.93,14.38,0.00,0.00,0.00,0.00,0.04,0.01,0.01,0.00,0.00,0.00,0.00,0.00,0.00,0.00,0.00,0.31,0.00,0.00,0.00,0.00,0.00,446.00,25,7.00,0.1000,Potentiody-1mic Polarization,-1.00,"The ingots were forged, rooled into bars 2 mm thick, then tempered at 1150 C (heating for 15mins) and quenched in water.",1,None,1
66.63,17.93,14.38,0.00,0.00,0.00,0.00,0.04,0.01,0.01,0.00,0.00,0.00,0.00,1.00,0.00,0.00,0.00,0.00,0.00,0.00,0.00,0.00,0.00,407.00,25,7.00,0.1000,Potentiody-1mic Polarization,-1.00,"The ingots were forged, rooled into bars 2 mm thick, then tempered at 1150 C (heating for 15mins) and quenched in water.",1,None,1
65.38,17.93,14.38,0.00,0.00,0.00,0.00,0.04,0.01,0.01,0.00,0.00,0.00,0.00,2.25,0.00,0.00,0.00,0.00,0.00,0.00,0.00,0.00,0.00,475.00,25,7.00,0.1000,Potentiody-1mic Polarization,-1.00,"The ingots were forged, rooled into bars 2 mm thick, then tempered at 1150 C (heating for 15mins) and quenched in water.",1,None,1
66.16,17.93,14.38,1.47,0.00,0.00,0.00,0.04,0.01,0.01,0.00,0.00,0.00,0.00,0.00,0.00,0.00,0.00,0.00,0.00,0.00,0.00,0.00,0.00,405.00,25,7.00,0.1000,Potentiody-1mic Polarization,-1.00,"The ingots were forged, rooled into bars 2 mm thick, then tempered at 1150 C (heating for 15mins) and quenched in water.",1,None,1
64.88,17.93,14.38,2.75,0.00,0.00,0.00,0.04,0.01,0.01,0.00,0.00,0.00,0.00,0.00,0.00,0.00,0.00,0.00,0.00,0.00,0.00,0.00,0.00,457.00,25,7.00,0.1000,Potentiody-1mic Polarization,-1.00,"The ingots were forged, rooled into bars 2 mm thick, then tempered at 1150 C (heating for 15mins) and quenched in water.",1,None,1
62.63,17.93,14.38,5.00,0.00,0.00,0.00,0.04,0.01,0.01,0.00,0.00,0.00,0.00,0.00,0.00,0.00,0.00,0.00,0.00,0.00,0.00,0.00,0.00,956.00,25,7.00,0.1000,Potentiody-1mic Polarization,-1.00,"The ingots were forged, rooled into bars 2 mm thick, then tempered at 1150 C (heating for 15mins) and quenched in water.",1,None,1
67.45,17.93,14.38,0.00,0.18,0.00,0.00,0.04,0.01,0.01,0.00,0.00,0.00,0.00,0.00,0.00,0.00,0.00,0.00,0.00,0.00,0.00,0.00,0.00,329.00,25,7.00,0.1000,Potentiody-1mic Polarization,-1.00,"The ingots were forged, rooled into bars 2 mm thick, then tempered at 1150 C (heating for 15mins) and quenched in water.",1,None,1
66.13,17.93,14.38,0.00,1.50,0.00,0.00,0.04,0.01,0.01,0.00,0.00,0.00,0.00,0.00,0.00,0.00,0.00,0.00,0.00,0.00,0.00,0.00,0.00,393.00,25,7.00,0.1000,Potentiody-1mic Polarization,-1.00,"The ingots were forged, rooled into bars 2 mm thick, then tempered at 1150 C (heating for 15mins) and quenched in water.",1,None,1
64.96,17.93,14.38,0.00,2.67,0.00,0.00,0.04,0.01,0.01,0.00,0.00,0.00,0.00,0.00,0.00,0.00,0.00,0.00,0.00,0.00,0.00,0.00,0.00,446.00,25,7.00,0.1000,Potentiody-1mic Polarization,-1.00,"The ingots were forged, rooled into bars 2 mm thick, then tempered at 1150 C (heating for 15mins) and quenched in water.",1,None,1
66.63,17.93,14.38,0.00,0.00,0.00,0.00,0.04,0.01,0.01,0.00,0.00,0.00,0.00,0.00,1.00,0.00,0.00,0.00,0.00,0.00,0.00,0.00,0.00,386.00,25,7.00,0.1000,Potentiody-1mic Polarization,-1.00,"The ingots were forged, rooled into bars 2 mm thick, then tempered at 1150 C (heating for 15mins) and quenched in water.",1,None,1
65.56,17.93,14.38,0.00,0.00,0.00,0.00,0.04,0.01,0.01,0.00,0.00,0.00,0.00,0.00,2.07,0.00,0.00,0.00,0.00,0.00,0.00,0.00,0.00,376.00,25,7.00,0.1000,Potentiody-1mic Polarization,-1.00,"The ingots were forged, rooled into bars 2 mm thick, then tempered at 1150 C (heating for 15mins) and quenched in water.",1,None,1
66.71,17.93,14.38,0.00,0.00,0.00,0.92,0.04,0.01,0.01,0.00,0.00,0.00,0.00,0.00,0.00,0.00,0.00,0.00,0.00,0.00,0.00,0.00,0.00,375.00,25,7.00,0.1000,Potentiody-1mic Polarization,-1.00,"The ingots were forged, rooled into bars 2 mm thick, then tempered at 1150 C (heating for 15mins) and quenched in water.",1,None,1
66.33,17.93,14.38,0.00,0.00,0.00,1.30,0.04,0.01,0.01,0.00,0.00,0.00,0.00,0.00,0.00,0.00,0.00,0.00,0.00,0.00,0.00,0.00,0.00,373.00,25,7.00,0.1000,Potentiody-1mic Polarization,-1.00,"The ingots were forged, rooled into bars 2 mm thick, then tempered at 1150 C (heating for 15mins) and quenched in water.",1,None,1
65.45,17.93,14.38,0.00,0.00,0.00,2.18,0.04,0.01,0.01,0.00,0.00,0.00,0.00,0.00,0.00,0.00,0.00,0.00,0.00,0.00,0.00,0.00,0.00,326.00,25,7.00,0.1000,Potentiody-1mic Polarization,-1.00,"The ingots were forged, rooled into bars 2 mm thick, then tempered at 1150 C (heating for 15mins) and quenched in water.",1,None,1
64.31,17.93,14.38,0.00,0.00,0.00,0.00,0.04,3.33,0.01,0.00,0.00,0.00,0.00,0.00,0.00,0.00,0.00,0.00,0.00,0.00,0.00,0.00,0.00,355.00,25,7.00,0.1000,Potentiody-1mic Polarization,-1.00,"The ingots were forged, rooled into bars 2 mm thick, then tempered at 1150 C (heating for 15mins) and quenched in water.",1,None,1
62.90,17.93,14.38,0.00,0.00,0.00,0.00,0.04,4.74,0.01,0.00,0.00,0.00,0.00,0.00,0.00,0.00,0.00,0.00,0.00,0.00,0.00,0.00,0.00,1456.00,25,7.00,0.1000,Potentiody-1mic Polarization,-1.00,"The ingots were forged, rooled into bars 2 mm thick, then tempered at 1150 C (heating for 15mins) and quenched in water.",1,None,1
67.63,17.93,14.38,0.00,0.00,0.00,0.00,0.04,0.01,0.01,0.00,0.00,0.00,0.00,0.00,0.00,0.00,0.00,0.00,0.00,0.00,0.00,0.00,0.00,415.00,25,7.00,0.1000,Potentiody-1mic Polarization,-1.00,Annealed 2 hours at 650 C,1,None,1
62.63,17.93,14.38,5.00,0.00,0.00,0.00,0.04,0.01,0.01,0.00,0.00,0.00,0.00,0.00,0.00,0.00,0.00,0.00,0.00,0.00,0.00,0.00,0.00,566.00,25,7.00,0.1000,Potentiody-1mic Polarization,-1.00,Annealed 2 hours at 650 C,1,None,1
62.88,17.93,14.38,0.00,0.00,0.00,0.00,0.04,0.01,0.01,0.00,0.00,0.00,0.00,4.75,0.00,0.00,0.00,0.00,0.00,0.00,0.00,0.00,0.00,500.00,25,7.00,0.1000,Potentiody-1mic Polarization,-1.00,Annealed 2 hours at 650 C,1,None,1
62.64,17.93,14.38,0.00,0.00,0.00,0.00,0.04,5.00,0.01,0.00,0.00,0.00,0.00,0.00,0.00,0.00,0.00,0.00,0.00,0.00,0.00,0.00,0.00,415.00,25,7.00,0.1000,Potentiody-1mic Polarization,-1.00,Annealed 2 hours at 650 C,3,None,1
64.42,17.67,13.57,1.99,0.00,0.03,0.00,0.03,0.45,1.84,0.00,0.00,0.00,0.00,0.00,0.00,0.00,0.00,0.00,0.00,0.00,0.00,0.00,0.00,390.00,24,1.00,0.1000,Potentiody-1mic Polarization,0.17,"In this technique, the base composition is melted and part of the melt is cast into an ingot. To the balance of the melt, the required molybdenum addition is made and the next ingot is cast. This process is repeated until a series of the desired positions is cast. By this procedure, the residual and impurity elements, which were intended to be in the range commonly present in commercial stainless steels, were held essentially constant within each series. The ingots were hot-forged and hot-rolled to a thickness of 0.76 cm and then cold-rolled to 0.38 cm. The 13% nickel steels were annealed at 1120C for 1 hr and water-quenched. The 39% nickel steels and the high-purity alloys were annealed at 1150C for 1 hr and water-quenched.",-1,test area 0.07 cm2; 0.3 um surface finish,1
63.51,17.60,13.60,2.93,0.00,0.03,0.00,0.03,0.50,1.80,0.00,0.00,0.00,0.00,0.00,0.00,0.00,0.00,0.00,0.00,0.00,0.00,0.00,0.00,430.00,24,7.00,1.0000,Potentiody-1mic Polarization,0.56,"In this technique, the base composition is melted and part of the melt is cast into an ingot. To the balance of the melt, the required molybdenum addition is made and the next ingot is cast. This process is repeated until a series of the desired positions is cast. By this procedure, the residual and impurity elements, which were intended to be in the range commonly present in commercial stainless steels, were held essentially constant within each series. The ingots were hot-forged and hot-rolled to a thickness of 0.76 cm and then cold-rolled to 0.38 cm. The 13% nickel steels were annealed at 1120C for 1 hr and water-quenched. The 39% nickel steels and the high-purity alloys were annealed at 1150C for 1 hr and water-quenched.",-1,test area 0.07 cm2; 0.3 um surface finish,1
63.51,17.60,13.60,2.93,0.00,0.03,0.00,0.03,0.50,1.80,0.00,0.00,0.00,0.00,0.00,0.00,0.00,0.00,0.00,0.00,0.00,0.00,0.00,0.00,470.00,24,7.00,1.0000,Potentiody-1mic Polarization,0.17,"In this technique, the base composition is melted and part of the melt is cast into an ingot. To the balance of the melt, the required molybdenum addition is made and the next ingot is cast. This process is repeated until a series of the desired positions is cast. By this procedure, the residual and impurity elements, which were intended to be in the range commonly present in commercial stainless steels, were held essentially constant within each series. The ingots were hot-forged and hot-rolled to a thickness of 0.76 cm and then cold-rolled to 0.38 cm. The 13% nickel steels were annealed at 1120C for 1 hr and water-quenched. The 39% nickel steels and the high-purity alloys were annealed at 1150C for 1 hr and water-quenched.",-1,test area 0.07 cm2; 0.3 um surface finish,1
63.51,17.60,13.60,2.93,0.00,0.03,0.00,0.03,0.50,1.80,0.00,0.00,0.00,0.00,0.00,0.00,0.00,0.00,0.00,0.00,0.00,0.00,0.00,0.00,510.00,24,7.00,1.0000,Potentiody-1mic Polarization,0.02,"In this technique, the base composition is melted and part of the melt is cast into an ingot. To the balance of the melt, the required molybdenum addition is made and the next ingot is cast. This process is repeated until a series of the desired positions is cast. By this procedure, the residual and impurity elements, which were intended to be in the range commonly present in commercial stainless steels, were held essentially constant within each series. The ingots were hot-forged and hot-rolled to a thickness of 0.76 cm and then cold-rolled to 0.38 cm. The 13% nickel steels were annealed at 1120C for 1 hr and water-quenched. The 39% nickel steels and the high-purity alloys were annealed at 1150C for 1 hr and water-quenched.",-1,test area 0.07 cm2; 0.3 um surface finish,1
63.51,17.60,13.60,2.93,0.00,0.03,0.00,0.03,0.50,1.80,0.00,0.00,0.00,0.00,0.00,0.00,0.00,0.00,0.00,0.00,0.00,0.00,0.00,0.00,655.00,24,7.00,1.0000,Potentiody-1mic Polarization,0.02,"In this technique, the base composition is melted and part of the melt is cast into an ingot. To the balance of the melt, the required molybdenum addition is made and the next ingot is cast. This process is repeated until a series of the desired positions is cast. By this procedure, the residual and impurity elements, which were intended to be in the range commonly present in commercial stainless steels, were held essentially constant within each series. The ingots were hot-forged and hot-rolled to a thickness of 0.76 cm and then cold-rolled to 0.38 cm. The 13% nickel steels were annealed at 1120C for 1 hr and water-quenched. The 39% nickel steels and the high-purity alloys were annealed at 1150C for 1 hr and water-quenched.",-1,test area 0.07 cm2; 0.3 um surface finish,1
73.62,22.53,1.45,1.02,0.00,0.00,0.00,0.00,1.37,0.01,0.00,0.00,0.00,0.00,0.00,0.00,0.00,0.00,0.00,0.00,0.00,0.00,0.00,0.00,152.00,90,7.20,0.5460,Potentiody-1mic Polarization,0.17,"All surfaces of the cast slabs were ground to remove imperfections and provide good rolling surfaces before annealing 16 hours at 1200C in argon atmosphere. The slabs were hot rolled at 1090C to 1/16 inch thickness. Oxide scale was subsequently removed by sand blasting before a fi-1l annealing treatment. Following preparation, each alloy was hot rolled to 0.1 inch sheet and water quenched. Hot rolling temperatures were restricted to a maximum of 982C and a minimum of 816C. The hot rolled sheet was electropolished in an aqueous 15wt% -1Cl/ 30wt%H2SO4 electrolyte to remove surface scale and sheared into 1 inch wide strips running parallel to the hot rolling direction. The 1 inch wide hot rolled strips were subsequently cold rolled from 0.1 inch to a fi-1l thickness of 0.0625inch. ",-1,None,1
