Repository: KevinGundlach/AgenticDatabaseReconstruction

# Agentic Database Reconstruction

The Agentic Database Reconstruction project is to serve as part of a masters thesis titled **Automated Ontology Construction For Explainable Feature Discovery In Alloy Corrosion Resistance.**

The overall goal of the thesis is to develop an agentic framework capable of autonomously building a structured dataset of alloy corrosion metrics and environmental parameters, then develop machine learning models and heuristics to identify the impact that each parameter has on an alloy's corrosion resistance, and on pitting potential in particular.

This project uses LLM agents to extract corrosion-experiment data from research papers.

File: citrine_database/CRA_database_Scientific_Data_Publication_12102020_Compatible.csv (part 10 of 15)
Fe,Cr,Ni,Mo,W,N,Nb,C,Si,Mn,Cu,P,S,Al,V,Ta,Re,Ce,Ti,Co,B,Mg,Y,Gd,"Avg. Epit, mV (SCE)",Test Temp,pH,ClM,Test Method,Scan Rate mV/s,Heat treatment,Microstructures,Comments,Material class
73.99,20.73,2.17,1.03,0.00,0.00,0.00,0.00,2.07,0.01,0.00,0.00,0.00,0.00,0.00,0.00,0.00,0.00,0.00,0.00,0.00,0.00,0.00,0.00,190.00,90,7.20,0.5460,Potentiody-1mic Polarization,0.17,"All surfaces of the cast slabs were ground to remove imperfections and provide good rolling surfaces before annealing 16 hours at 1200C in argon atmosphere. The slabs were hot rolled at 1090C to 1/16 inch thickness. Oxide scale was subsequently removed by sand blasting before a fi-1l annealing treatment. Following preparation, each alloy was hot rolled to 0.1 inch sheet and water quenched. Hot rolling temperatures were restricted to a maximum of 982C and a minimum of 816C. The hot rolled sheet was electropolished in an aqueous 15wt% -1Cl/ 30wt%H2SO4 electrolyte to remove surface scale and sheared into 1 inch wide strips running parallel to the hot rolling direction. The 1 inch wide hot rolled strips were subsequently cold rolled from 0.1 inch to a fi-1l thickness of 0.0625inch. ",-1,None,1
73.49,22.56,1.44,0.71,0.00,0.00,0.34,0.00,1.37,0.09,0.00,0.00,0.00,0.00,0.00,0.00,0.00,0.00,0.00,0.00,0.00,0.00,0.00,0.00,286.00,90,7.20,0.5460,Potentiody-1mic Polarization,0.17,"All surfaces of the cast slabs were ground to remove imperfections and provide good rolling surfaces before annealing 16 hours at 1200C in argon atmosphere. The slabs were hot rolled at 1090C to 1/16 inch thickness. Oxide scale was subsequently removed by sand blasting before a fi-1l annealing treatment. Following preparation, each alloy was hot rolled to 0.1 inch sheet and water quenched. Hot rolling temperatures were restricted to a maximum of 982C and a minimum of 816C. The hot rolled sheet was electropolished in an aqueous 15wt% -1Cl/ 30wt%H2SO4 electrolyte to remove surface scale and sheared into 1 inch wide strips running parallel to the hot rolling direction. The 1 inch wide hot rolled strips were subsequently cold rolled from 0.1 inch to a fi-1l thickness of 0.0625inch. ",-1,None,1
73.37,22.52,1.85,0.70,0.00,0.00,0.34,0.00,0.01,0.08,0.00,0.00,0.00,1.13,0.00,0.00,0.00,0.00,0.00,0.00,0.00,0.00,0.00,0.00,140.00,90,7.20,0.5460,Potentiody-1mic Polarization,0.17,"All surfaces of the cast slabs were ground to remove imperfections and provide good rolling surfaces before annealing 16 hours at 1200C in argon atmosphere. The slabs were hot rolled at 1090C to 1/16 inch thickness. Oxide scale was subsequently removed by sand blasting before a fi-1l annealing treatment. Following preparation, each alloy was hot rolled to 0.1 inch sheet and water quenched. Hot rolling temperatures were restricted to a maximum of 982C and a minimum of 816C. The hot rolled sheet was electropolished in an aqueous 15wt% -1Cl/ 30wt%H2SO4 electrolyte to remove surface scale and sheared into 1 inch wide strips running parallel to the hot rolling direction. The 1 inch wide hot rolled strips were subsequently cold rolled from 0.1 inch to a fi-1l thickness of 0.0625inch. ",-1,None,1
73.65,21.51,1.44,2.03,0.00,0.00,0.00,0.00,1.36,0.01,0.00,0.00,0.00,0.00,0.00,0.00,0.00,0.00,0.00,0.00,0.00,0.00,0.00,0.00,238.00,90,7.20,0.5460,Potentiody-1mic Polarization,0.17,"All surfaces of the cast slabs were ground to remove imperfections and provide good rolling surfaces before annealing 16 hours at 1200C in argon atmosphere. The slabs were hot rolled at 1090C to 1/16 inch thickness. Oxide scale was subsequently removed by sand blasting before a fi-1l annealing treatment. Following preparation, each alloy was hot rolled to 0.1 inch sheet and water quenched. Hot rolling temperatures were restricted to a maximum of 982C and a minimum of 816C. The hot rolled sheet was electropolished in an aqueous 15wt% -1Cl/ 30wt%H2SO4 electrolyte to remove surface scale and sheared into 1 inch wide strips running parallel to the hot rolling direction. The 1 inch wide hot rolled strips were subsequently cold rolled from 0.1 inch to a fi-1l thickness of 0.0625inch. ",-1,None,1
74.02,19.71,2.16,2.04,0.00,0.00,0.00,0.00,2.06,0.01,0.00,0.00,0.00,0.00,0.00,0.00,0.00,0.00,0.00,0.00,0.00,0.00,0.00,0.00,218.00,90,7.20,0.5460,Potentiody-1mic Polarization,0.17,"All surfaces of the cast slabs were ground to remove imperfections and provide good rolling surfaces before annealing 16 hours at 1200C in argon atmosphere. The slabs were hot rolled at 1090C to 1/16 inch thickness. Oxide scale was subsequently removed by sand blasting before a fi-1l annealing treatment. Following preparation, each alloy was hot rolled to 0.1 inch sheet and water quenched. Hot rolling temperatures were restricted to a maximum of 982C and a minimum of 816C. The hot rolled sheet was electropolished in an aqueous 15wt% -1Cl/ 30wt%H2SO4 electrolyte to remove surface scale and sheared into 1 inch wide strips running parallel to the hot rolling direction. The 1 inch wide hot rolled strips were subsequently cold rolled from 0.1 inch to a fi-1l thickness of 0.0625inch. ",-1,None,1
73.36,21.49,1.84,1.75,0.00,0.00,0.34,0.00,0.01,0.09,0.00,0.00,0.00,1.12,0.00,0.00,0.00,0.00,0.00,0.00,0.00,0.00,0.00,0.00,276.00,90,7.20,0.5460,Potentiody-1mic Polarization,0.17,"All surfaces of the cast slabs were ground to remove imperfections and provide good rolling surfaces before annealing 16 hours at 1200C in argon atmosphere. The slabs were hot rolled at 1090C to 1/16 inch thickness. Oxide scale was subsequently removed by sand blasting before a fi-1l annealing treatment. Following preparation, each alloy was hot rolled to 0.1 inch sheet and water quenched. Hot rolling temperatures were restricted to a maximum of 982C and a minimum of 816C. The hot rolled sheet was electropolished in an aqueous 15wt% -1Cl/ 30wt%H2SO4 electrolyte to remove surface scale and sheared into 1 inch wide strips running parallel to the hot rolling direction. The 1 inch wide hot rolled strips were subsequently cold rolled from 0.1 inch to a fi-1l thickness of 0.0625inch. ",-1,None,1
72.72,21.48,1.43,3.00,0.00,0.00,0.00,0.00,1.36,0.01,0.00,0.00,0.00,0.00,0.00,0.00,0.00,0.00,0.00,0.00,0.00,0.00,0.00,0.00,256.00,90,7.20,0.5460,Potentiody-1mic Polarization,0.17,"All surfaces of the cast slabs were ground to remove imperfections and provide good rolling surfaces before annealing 16 hours at 1200C in argon atmosphere. The slabs were hot rolled at 1090C to 1/16 inch thickness. Oxide scale was subsequently removed by sand blasting before a fi-1l annealing treatment. Following preparation, each alloy was hot rolled to 0.1 inch sheet and water quenched. Hot rolling temperatures were restricted to a maximum of 982C and a minimum of 816C. The hot rolled sheet was electropolished in an aqueous 15wt% -1Cl/ 30wt%H2SO4 electrolyte to remove surface scale and sheared into 1 inch wide strips running parallel to the hot rolling direction. The 1 inch wide hot rolled strips were subsequently cold rolled from 0.1 inch to a fi-1l thickness of 0.0625inch. ",-1,None,1
73.02,19.70,2.15,2.64,0.00,0.00,0.34,0.00,2.06,0.09,0.00,0.00,0.00,0.00,0.00,0.00,0.00,0.00,0.00,0.00,0.00,0.00,0.00,0.00,182.00,90,7.20,0.5460,Potentiody-1mic Polarization,0.17,"All surfaces of the cast slabs were ground to remove imperfections and provide good rolling surfaces before annealing 16 hours at 1200C in argon atmosphere. The slabs were hot rolled at 1090C to 1/16 inch thickness. Oxide scale was subsequently removed by sand blasting before a fi-1l annealing treatment. Following preparation, each alloy was hot rolled to 0.1 inch sheet and water quenched. Hot rolling temperatures were restricted to a maximum of 982C and a minimum of 816C. The hot rolled sheet was electropolished in an aqueous 15wt% -1Cl/ 30wt%H2SO4 electrolyte to remove surface scale and sheared into 1 inch wide strips running parallel to the hot rolling direction. The 1 inch wide hot rolled strips were subsequently cold rolled from 0.1 inch to a fi-1l thickness of 0.0625inch. ",-1,None,1
71.93,19.74,2.14,3.50,0.00,0.00,0.51,0.00,2.05,0.13,0.00,0.00,0.00,0.00,0.00,0.00,0.00,0.00,0.00,0.00,0.00,0.00,0.00,0.00,220.00,90,7.20,0.5460,Potentiody-1mic Polarization,0.17,"All surfaces of the cast slabs were ground to remove imperfections and provide good rolling surfaces before annealing 16 hours at 1200C in argon atmosphere. The slabs were hot rolled at 1090C to 1/16 inch thickness. Oxide scale was subsequently removed by sand blasting before a fi-1l annealing treatment. Following preparation, each alloy was hot rolled to 0.1 inch sheet and water quenched. Hot rolling temperatures were restricted to a maximum of 982C and a minimum of 816C. The hot rolled sheet was electropolished in an aqueous 15wt% -1Cl/ 30wt%H2SO4 electrolyte to remove surface scale and sheared into 1 inch wide strips running parallel to the hot rolling direction. The 1 inch wide hot rolled strips were subsequently cold rolled from 0.1 inch to a fi-1l thickness of 0.0625inch. ",-1,None,1
70.97,19.73,2.13,4.70,0.00,0.00,0.34,0.00,2.04,0.09,0.00,0.00,0.00,0.00,0.00,0.00,0.00,0.00,0.00,0.00,0.00,0.00,0.00,0.00,238.00,90,7.20,0.5460,Potentiody-1mic Polarization,0.17,"All surfaces of the cast slabs were ground to remove imperfections and provide good rolling surfaces before annealing 16 hours at 1200C in argon atmosphere. The slabs were hot rolled at 1090C to 1/16 inch thickness. Oxide scale was subsequently removed by sand blasting before a fi-1l annealing treatment. Following preparation, each alloy was hot rolled to 0.1 inch sheet and water quenched. Hot rolling temperatures were restricted to a maximum of 982C and a minimum of 816C. The hot rolled sheet was electropolished in an aqueous 15wt% -1Cl/ 30wt%H2SO4 electrolyte to remove surface scale and sheared into 1 inch wide strips running parallel to the hot rolling direction. The 1 inch wide hot rolled strips were subsequently cold rolled from 0.1 inch to a fi-1l thickness of 0.0625inch. ",-1,None,1
73.62,22.53,1.45,1.02,0.00,0.00,0.00,0.00,1.37,0.01,0.00,0.00,0.00,0.00,0.00,0.00,0.00,0.00,0.00,0.00,0.00,0.00,0.00,0.00,142.00,90,7.20,0.5460,Scratch,-1.00,"All surfaces of the cast slabs were ground to remove imperfections and provide good rolling surfaces before annealing 16 hours at 1200C in argon atmosphere. The slabs were hot rolled at 1090C to 1/16 inch thickness. Oxide scale was subsequently removed by sand blasting before a fi-1l annealing treatment. Following preparation, each alloy was hot rolled to 0.1 inch sheet and water quenched. Hot rolling temperatures were restricted to a maximum of 982C and a minimum of 816C. The hot rolled sheet was electropolished in an aqueous 15wt% -1Cl/ 30wt%H2SO4 electrolyte to remove surface scale and sheared into 1 inch wide strips running parallel to the hot rolling direction. The 1 inch wide hot rolled strips were subsequently cold rolled from 0.1 inch to a fi-1l thickness of 0.0625inch. ",-1,None,1
73.99,20.73,2.17,1.03,0.00,0.00,0.00,0.00,2.07,0.01,0.00,0.00,0.00,0.00,0.00,0.00,0.00,0.00,0.00,0.00,0.00,0.00,0.00,0.00,165.00,90,7.20,0.5460,Scratch,-1.00,"All surfaces of the cast slabs were ground to remove imperfections and provide good rolling surfaces before annealing 16 hours at 1200C in argon atmosphere. The slabs were hot rolled at 1090C to 1/16 inch thickness. Oxide scale was subsequently removed by sand blasting before a fi-1l annealing treatment. Following preparation, each alloy was hot rolled to 0.1 inch sheet and water quenched. Hot rolling temperatures were restricted to a maximum of 982C and a minimum of 816C. The hot rolled sheet was electropolished in an aqueous 15wt% -1Cl/ 30wt%H2SO4 electrolyte to remove surface scale and sheared into 1 inch wide strips running parallel to the hot rolling direction. The 1 inch wide hot rolled strips were subsequently cold rolled from 0.1 inch to a fi-1l thickness of 0.0625inch. ",-1,None,1
73.49,22.56,1.44,0.71,0.00,0.00,0.34,0.00,1.37,0.09,0.00,0.00,0.00,0.00,0.00,0.00,0.00,0.00,0.00,0.00,0.00,0.00,0.00,0.00,174.00,90,7.20,0.5460,Scratch,-1.00,"All surfaces of the cast slabs were ground to remove imperfections and provide good rolling surfaces before annealing 16 hours at 1200C in argon atmosphere. The slabs were hot rolled at 1090C to 1/16 inch thickness. Oxide scale was subsequently removed by sand blasting before a fi-1l annealing treatment. Following preparation, each alloy was hot rolled to 0.1 inch sheet and water quenched. Hot rolling temperatures were restricted to a maximum of 982C and a minimum of 816C. The hot rolled sheet was electropolished in an aqueous 15wt% -1Cl/ 30wt%H2SO4 electrolyte to remove surface scale and sheared into 1 inch wide strips running parallel to the hot rolling direction. The 1 inch wide hot rolled strips were subsequently cold rolled from 0.1 inch to a fi-1l thickness of 0.0625inch. ",-1,None,1
73.37,22.52,1.85,0.70,0.00,0.00,0.34,0.00,0.01,0.08,0.00,0.00,0.00,1.13,0.00,0.00,0.00,0.00,0.00,0.00,0.00,0.00,0.00,0.00,95.00,90,7.20,0.5460,Scratch,-1.00,"All surfaces of the cast slabs were ground to remove imperfections and provide good rolling surfaces before annealing 16 hours at 1200C in argon atmosphere. The slabs were hot rolled at 1090C to 1/16 inch thickness. Oxide scale was subsequently removed by sand blasting before a fi-1l annealing treatment. Following preparation, each alloy was hot rolled to 0.1 inch sheet and water quenched. Hot rolling temperatures were restricted to a maximum of 982C and a minimum of 816C. The hot rolled sheet was electropolished in an aqueous 15wt% -1Cl/ 30wt%H2SO4 electrolyte to remove surface scale and sheared into 1 inch wide strips running parallel to the hot rolling direction. The 1 inch wide hot rolled strips were subsequently cold rolled from 0.1 inch to a fi-1l thickness of 0.0625inch. ",-1,None,1
73.65,21.51,1.44,2.03,0.00,0.00,0.00,0.00,1.36,0.01,0.00,0.00,0.00,0.00,0.00,0.00,0.00,0.00,0.00,0.00,0.00,0.00,0.00,0.00,230.00,90,7.20,0.5460,Scratch,-1.00,"All surfaces of the cast slabs were ground to remove imperfections and provide good rolling surfaces before annealing 16 hours at 1200C in argon atmosphere. The slabs were hot rolled at 1090C to 1/16 inch thickness. Oxide scale was subsequently removed by sand blasting before a fi-1l annealing treatment. Following preparation, each alloy was hot rolled to 0.1 inch sheet and water quenched. Hot rolling temperatures were restricted to a maximum of 982C and a minimum of 816C. The hot rolled sheet was electropolished in an aqueous 15wt% -1Cl/ 30wt%H2SO4 electrolyte to remove surface scale and sheared into 1 inch wide strips running parallel to the hot rolling direction. The 1 inch wide hot rolled strips were subsequently cold rolled from 0.1 inch to a fi-1l thickness of 0.0625inch. ",-1,None,1
74.02,19.71,2.16,2.04,0.00,0.00,0.00,0.00,2.06,0.01,0.00,0.00,0.00,0.00,0.00,0.00,0.00,0.00,0.00,0.00,0.00,0.00,0.00,0.00,185.00,90,7.20,0.5460,Scratch,-1.00,"All surfaces of the cast slabs were ground to remove imperfections and provide good rolling surfaces before annealing 16 hours at 1200C in argon atmosphere. The slabs were hot rolled at 1090C to 1/16 inch thickness. Oxide scale was subsequently removed by sand blasting before a fi-1l annealing treatment. Following preparation, each alloy was hot rolled to 0.1 inch sheet and water quenched. Hot rolling temperatures were restricted to a maximum of 982C and a minimum of 816C. The hot rolled sheet was electropolished in an aqueous 15wt% -1Cl/ 30wt%H2SO4 electrolyte to remove surface scale and sheared into 1 inch wide strips running parallel to the hot rolling direction. The 1 inch wide hot rolled strips were subsequently cold rolled from 0.1 inch to a fi-1l thickness of 0.0625inch. ",-1,None,1
73.36,21.49,1.84,1.75,0.00,0.00,0.34,0.00,0.01,0.09,0.00,0.00,0.00,1.12,0.00,0.00,0.00,0.00,0.00,0.00,0.00,0.00,0.00,0.00,270.00,90,7.20,0.5460,Scratch,-1.00,"All surfaces of the cast slabs were ground to remove imperfections and provide good rolling surfaces before annealing 16 hours at 1200C in argon atmosphere. The slabs were hot rolled at 1090C to 1/16 inch thickness. Oxide scale was subsequently removed by sand blasting before a fi-1l annealing treatment. Following preparation, each alloy was hot rolled to 0.1 inch sheet and water quenched. Hot rolling temperatures were restricted to a maximum of 982C and a minimum of 816C. The hot rolled sheet was electropolished in an aqueous 15wt% -1Cl/ 30wt%H2SO4 electrolyte to remove surface scale and sheared into 1 inch wide strips running parallel to the hot rolling direction. The 1 inch wide hot rolled strips were subsequently cold rolled from 0.1 inch to a fi-1l thickness of 0.0625inch. ",-1,None,1
72.72,21.48,1.43,3.00,0.00,0.00,0.00,0.00,1.36,0.01,0.00,0.00,0.00,0.00,0.00,0.00,0.00,0.00,0.00,0.00,0.00,0.00,0.00,0.00,248.00,90,7.20,0.5460,Scratch,-1.00,"All surfaces of the cast slabs were ground to remove imperfections and provide good rolling surfaces before annealing 16 hours at 1200C in argon atmosphere. The slabs were hot rolled at 1090C to 1/16 inch thickness. Oxide scale was subsequently removed by sand blasting before a fi-1l annealing treatment. Following preparation, each alloy was hot rolled to 0.1 inch sheet and water quenched. Hot rolling temperatures were restricted to a maximum of 982C and a minimum of 816C. The hot rolled sheet was electropolished in an aqueous 15wt% -1Cl/ 30wt%H2SO4 electrolyte to remove surface scale and sheared into 1 inch wide strips running parallel to the hot rolling direction. The 1 inch wide hot rolled strips were subsequently cold rolled from 0.1 inch to a fi-1l thickness of 0.0625inch. ",-1,None,1
73.02,19.70,2.15,2.64,0.00,0.00,0.34,0.00,2.06,0.09,0.00,0.00,0.00,0.00,0.00,0.00,0.00,0.00,0.00,0.00,0.00,0.00,0.00,0.00,165.00,90,7.20,0.5460,Scratch,-1.00,"All surfaces of the cast slabs were ground to remove imperfections and provide good rolling surfaces before annealing 16 hours at 1200C in argon atmosphere. The slabs were hot rolled at 1090C to 1/16 inch thickness. Oxide scale was subsequently removed by sand blasting before a fi-1l annealing treatment. Following preparation, each alloy was hot rolled to 0.1 inch sheet and water quenched. Hot rolling temperatures were restricted to a maximum of 982C and a minimum of 816C. The hot rolled sheet was electropolished in an aqueous 15wt% -1Cl/ 30wt%H2SO4 electrolyte to remove surface scale and sheared into 1 inch wide strips running parallel to the hot rolling direction. The 1 inch wide hot rolled strips were subsequently cold rolled from 0.1 inch to a fi-1l thickness of 0.0625inch. ",-1,None,1
71.93,19.74,2.14,3.50,0.00,0.00,0.51,0.00,2.05,0.13,0.00,0.00,0.00,0.00,0.00,0.00,0.00,0.00,0.00,0.00,0.00,0.00,0.00,0.00,205.00,90,7.20,0.5460,Scratch,-1.00,"All surfaces of the cast slabs were ground to remove imperfections and provide good rolling surfaces before annealing 16 hours at 1200C in argon atmosphere. The slabs were hot rolled at 1090C to 1/16 inch thickness. Oxide scale was subsequently removed by sand blasting before a fi-1l annealing treatment. Following preparation, each alloy was hot rolled to 0.1 inch sheet and water quenched. Hot rolling temperatures were restricted to a maximum of 982C and a minimum of 816C. The hot rolled sheet was electropolished in an aqueous 15wt% -1Cl/ 30wt%H2SO4 electrolyte to remove surface scale and sheared into 1 inch wide strips running parallel to the hot rolling direction. The 1 inch wide hot rolled strips were subsequently cold rolled from 0.1 inch to a fi-1l thickness of 0.0625inch. ",-1,None,1
70.97,19.73,2.13,4.70,0.00,0.00,0.34,0.00,2.04,0.09,0.00,0.00,0.00,0.00,0.00,0.00,0.00,0.00,0.00,0.00,0.00,0.00,0.00,0.00,152.00,90,7.20,0.5460,Scratch,-1.00,"All surfaces of the cast slabs were ground to remove imperfections and provide good rolling surfaces before annealing 16 hours at 1200C in argon atmosphere. The slabs were hot rolled at 1090C to 1/16 inch thickness. Oxide scale was subsequently removed by sand blasting before a fi-1l annealing treatment. Following preparation, each alloy was hot rolled to 0.1 inch sheet and water quenched. Hot rolling temperatures were restricted to a maximum of 982C and a minimum of 816C. The hot rolled sheet was electropolished in an aqueous 15wt% -1Cl/ 30wt%H2SO4 electrolyte to remove surface scale and sheared into 1 inch wide strips running parallel to the hot rolling direction. The 1 inch wide hot rolled strips were subsequently cold rolled from 0.1 inch to a fi-1l thickness of 0.0625inch. ",-1,None,1
73.25,24.32,0.72,1.02,0.00,0.00,0.00,0.00,0.68,0.01,0.00,0.00,0.00,0.00,0.00,0.00,0.00,0.00,0.00,0.00,0.00,0.00,0.00,0.00,174.00,90,7.20,0.5460,Potentiody-1mic Polarization,0.17,This one received a fi-1l heat treatment of 1h at 1049C followed by water quenching comepared to the one above,-1,None,1
73.62,22.53,1.45,1.02,0.00,0.00,0.00,0.00,1.37,0.01,0.00,0.00,0.00,0.00,0.00,0.00,0.00,0.00,0.00,0.00,0.00,0.00,0.00,0.00,136.00,90,7.20,0.5460,Potentiody-1mic Polarization,0.17,This one received a fi-1l heat treatment of 1h at 1049C followed by water quenching comepared to the one above,-1,None,1
73.99,20.73,2.17,1.03,0.00,0.00,0.00,0.00,2.07,0.01,0.00,0.00,0.00,0.00,0.00,0.00,0.00,0.00,0.00,0.00,0.00,0.00,0.00,0.00,184.00,90,7.20,0.5460,Potentiody-1mic Polarization,0.17,This one received a fi-1l heat treatment of 1h at 1049C followed by water quenching comepared to the one above,-1,None,1
73.49,22.56,1.44,0.71,0.00,0.00,0.34,0.00,1.37,0.09,0.00,0.00,0.00,0.00,0.00,0.00,0.00,0.00,0.00,0.00,0.00,0.00,0.00,0.00,194.00,90,7.20,0.5460,Potentiody-1mic Polarization,0.17,This one received a fi-1l heat treatment of 1h at 1049C followed by water quenching comepared to the one above,-1,None,1
73.37,22.52,1.85,0.70,0.00,0.00,0.34,0.00,0.01,0.08,0.00,0.00,0.00,1.13,0.00,0.00,0.00,0.00,0.00,0.00,0.00,0.00,0.00,0.00,133.50,90,7.20,0.5460,Potentiody-1mic Polarization,0.17,This one received a fi-1l heat treatment of 1h at 1049C followed by water quenching comepared to the one above,-1,None,1
73.29,23.29,0.71,2.02,0.00,0.00,0.00,0.00,0.68,0.01,0.00,0.00,0.00,0.00,0.00,0.00,0.00,0.00,0.00,0.00,0.00,0.00,0.00,0.00,192.00,90,7.20,0.5460,Potentiody-1mic Polarization,0.17,This one received a fi-1l heat treatment of 1h at 1049C followed by water quenching comepared to the one above,-1,None,1
73.65,21.51,1.44,2.03,0.00,0.00,0.00,0.00,1.36,0.01,0.00,0.00,0.00,0.00,0.00,0.00,0.00,0.00,0.00,0.00,0.00,0.00,0.00,0.00,262.00,90,7.20,0.5460,Potentiody-1mic Polarization,0.17,This one received a fi-1l heat treatment of 1h at 1049C followed by water quenching comepared to the one above,-1,None,1
74.02,19.71,2.16,2.04,0.00,0.00,0.00,0.00,2.06,0.01,0.00,0.00,0.00,0.00,0.00,0.00,0.00,0.00,0.00,0.00,0.00,0.00,0.00,0.00,226.00,90,7.20,0.5460,Potentiody-1mic Polarization,0.17,This one received a fi-1l heat treatment of 1h at 1049C followed by water quenching comepared to the one above,-1,None,1
73.48,21.53,1.44,1.75,0.00,0.00,0.34,0.00,1.37,0.09,0.00,0.00,0.00,0.00,0.00,0.00,0.00,0.00,0.00,0.00,0.00,0.00,0.00,0.00,194.00,90,7.20,0.5460,Potentiody-1mic Polarization,0.17,This one received a fi-1l heat treatment of 1h at 1049C followed by water quenching comepared to the one above,-1,None,1
73.36,21.49,1.84,1.75,0.00,0.00,0.34,0.00,0.01,0.09,0.00,0.00,0.00,1.12,0.00,0.00,0.00,0.00,0.00,0.00,0.00,0.00,0.00,0.00,284.00,90,7.20,0.5460,Potentiody-1mic Polarization,0.17,This one received a fi-1l heat treatment of 1h at 1049C followed by water quenching comepared to the one above,-1,None,1
72.72,21.48,1.43,3.00,0.00,0.00,0.00,0.00,1.36,0.01,0.00,0.00,0.00,0.00,0.00,0.00,0.00,0.00,0.00,0.00,0.00,0.00,0.00,0.00,306.00,90,7.20,0.5460,Potentiody-1mic Polarization,0.17,This one received a fi-1l heat treatment of 1h at 1049C followed by water quenching comepared to the one above,-1,None,1
73.09,19.69,2.14,3.02,0.00,0.00,0.00,0.00,2.05,0.01,0.00,0.00,0.00,0.00,0.00,0.00,0.00,0.00,0.00,0.00,0.00,0.00,0.00,0.00,230.00,90,7.20,0.5460,Potentiody-1mic Polarization,0.17,This one received a fi-1l heat treatment of 1h at 1049C followed by water quenching comepared to the one above,-1,None,1
72.65,21.51,1.43,2.62,0.00,0.00,0.34,0.00,1.36,0.09,0.00,0.00,0.00,0.00,0.00,0.00,0.00,0.00,0.00,0.00,0.00,0.00,0.00,0.00,225.00,90,7.20,0.5460,Potentiody-1mic Polarization,0.17,This one received a fi-1l heat treatment of 1h at 1049C followed by water quenching comepared to the one above,-1,None,1
73.02,19.70,2.15,2.64,0.00,0.00,0.34,0.00,2.06,0.09,0.00,0.00,0.00,0.00,0.00,0.00,0.00,0.00,0.00,0.00,0.00,0.00,0.00,0.00,240.00,90,7.20,0.5460,Potentiody-1mic Polarization,0.17,This one received a fi-1l heat treatment of 1h at 1049C followed by water quenching comepared to the one above,-1,None,1
71.93,19.74,2.14,3.50,0.00,0.00,0.51,0.00,2.05,0.13,0.00,0.00,0.00,0.00,0.00,0.00,0.00,0.00,0.00,0.00,0.00,0.00,0.00,0.00,342.00,90,7.20,0.5460,Potentiody-1mic Polarization,0.17,This one received a fi-1l heat treatment of 1h at 1049C followed by water quenching comepared to the one above,-1,None,1
70.97,19.73,2.13,4.70,0.00,0.00,0.34,0.00,2.04,0.09,0.00,0.00,0.00,0.00,0.00,0.00,0.00,0.00,0.00,0.00,0.00,0.00,0.00,0.00,310.00,90,7.20,0.5460,Potentiody-1mic Polarization,0.17,This one received a fi-1l heat treatment of 1h at 1049C followed by water quenching comepared to the one above,-1,None,1
73.25,24.32,0.72,1.02,0.00,0.00,0.00,0.00,0.68,0.01,0.00,0.00,0.00,0.00,0.00,0.00,0.00,0.00,0.00,0.00,0.00,0.00,0.00,0.00,145.00,90,7.20,0.5460,Scratch,-1.00,This one received a fi-1l heat treatment of 1h at 1049C followed by water quenching comepared to the one above,-1,None,1
73.62,22.53,1.45,1.02,0.00,0.00,0.00,0.00,1.37,0.01,0.00,0.00,0.00,0.00,0.00,0.00,0.00,0.00,0.00,0.00,0.00,0.00,0.00,0.00,108.00,90,7.20,0.5460,Scratch,-1.00,This one received a fi-1l heat treatment of 1h at 1049C followed by water quenching comepared to the one above,-1,None,1
73.99,20.73,2.17,1.03,0.00,0.00,0.00,0.00,2.07,0.01,0.00,0.00,0.00,0.00,0.00,0.00,0.00,0.00,0.00,0.00,0.00,0.00,0.00,0.00,178.00,90,7.20,0.5460,Scratch,-1.00,This one received a fi-1l heat treatment of 1h at 1049C followed by water quenching comepared to the one above,-1,None,1
73.49,22.56,1.44,0.71,0.00,0.00,0.34,0.00,1.37,0.09,0.00,0.00,0.00,0.00,0.00,0.00,0.00,0.00,0.00,0.00,0.00,0.00,0.00,0.00,186.00,90,7.20,0.5460,Scratch,-1.00,This one received a fi-1l heat treatment of 1h at 1049C followed by water quenching comepared to the one above,-1,None,1
73.37,22.52,1.85,0.70,0.00,0.00,0.34,0.00,0.01,0.08,0.00,0.00,0.00,1.13,0.00,0.00,0.00,0.00,0.00,0.00,0.00,0.00,0.00,0.00,98.00,90,7.20,0.5460,Scratch,-1.00,This one received a fi-1l heat treatment of 1h at 1049C followed by water quenching comepared to the one above,-1,None,1
73.29,23.29,0.71,2.02,0.00,0.00,0.00,0.00,0.68,0.01,0.00,0.00,0.00,0.00,0.00,0.00,0.00,0.00,0.00,0.00,0.00,0.00,0.00,0.00,170.00,90,7.20,0.5460,Scratch,-1.00,This one received a fi-1l heat treatment of 1h at 1049C followed by water quenching comepared to the one above,-1,None,1
73.65,21.51,1.44,2.03,0.00,0.00,0.00,0.00,1.36,0.01,0.00,0.00,0.00,0.00,0.00,0.00,0.00,0.00,0.00,0.00,0.00,0.00,0.00,0.00,232.00,90,7.20,0.5460,Scratch,-1.00,This one received a fi-1l heat treatment of 1h at 1049C followed by water quenching comepared to the one above,-1,None,1
74.02,19.71,2.16,2.04,0.00,0.00,0.00,0.00,2.06,0.01,0.00,0.00,0.00,0.00,0.00,0.00,0.00,0.00,0.00,0.00,0.00,0.00,0.00,0.00,215.00,90,7.20,0.5460,Scratch,-1.00,This one received a fi-1l heat treatment of 1h at 1049C followed by water quenching comepared to the one above,-1,None,1
73.48,21.53,1.44,1.75,0.00,0.00,0.34,0.00,1.37,0.09,0.00,0.00,0.00,0.00,0.00,0.00,0.00,0.00,0.00,0.00,0.00,0.00,0.00,0.00,192.00,90,7.20,0.5460,Scratch,-1.00,This one received a fi-1l heat treatment of 1h at 1049C followed by water quenching comepared to the one above,-1,None,1
73.36,21.49,1.84,1.75,0.00,0.00,0.34,0.00,0.01,0.09,0.00,0.00,0.00,1.12,0.00,0.00,0.00,0.00,0.00,0.00,0.00,0.00,0.00,0.00,165.00,90,7.20,0.5460,Scratch,-1.00,This one received a fi-1l heat treatment of 1h at 1049C followed by water quenching comepared to the one above,-1,None,1
72.72,21.48,1.43,3.00,0.00,0.00,0.00,0.00,1.36,0.01,0.00,0.00,0.00,0.00,0.00,0.00,0.00,0.00,0.00,0.00,0.00,0.00,0.00,0.00,272.00,90,7.20,0.5460,Scratch,-1.00,This one received a fi-1l heat treatment of 1h at 1049C followed by water quenching comepared to the one above,-1,None,1
73.09,19.69,2.14,3.02,0.00,0.00,0.00,0.00,2.05,0.01,0.00,0.00,0.00,0.00,0.00,0.00,0.00,0.00,0.00,0.00,0.00,0.00,0.00,0.00,222.00,90,7.20,0.5460,Scratch,-1.00,This one received a fi-1l heat treatment of 1h at 1049C followed by water quenching comepared to the one above,-1,None,1
72.65,21.51,1.43,2.62,0.00,0.00,0.34,0.00,1.36,0.09,0.00,0.00,0.00,0.00,0.00,0.00,0.00,0.00,0.00,0.00,0.00,0.00,0.00,0.00,174.00,90,7.20,0.5460,Scratch,-1.00,This one received a fi-1l heat treatment of 1h at 1049C followed by water quenching comepared to the one above,-1,None,1
73.02,19.70,2.15,2.64,0.00,0.00,0.34,0.00,2.06,0.09,0.00,0.00,0.00,0.00,0.00,0.00,0.00,0.00,0.00,0.00,0.00,0.00,0.00,0.00,235.00,90,7.20,0.5460,Scratch,-1.00,This one received a fi-1l heat treatment of 1h at 1049C followed by water quenching comepared to the one above,-1,None,1
71.93,19.74,2.14,3.50,0.00,0.00,0.51,0.00,2.05,0.13,0.00,0.00,0.00,0.00,0.00,0.00,0.00,0.00,0.00,0.00,0.00,0.00,0.00,0.00,268.00,90,7.20,0.5460,Scratch,-1.00,This one received a fi-1l heat treatment of 1h at 1049C followed by water quenching comepared to the one above,-1,None,1
70.97,19.73,2.13,4.70,0.00,0.00,0.34,0.00,2.04,0.09,0.00,0.00,0.00,0.00,0.00,0.00,0.00,0.00,0.00,0.00,0.00,0.00,0.00,0.00,298.00,90,7.20,0.5460,Scratch,-1.00,This one received a fi-1l heat treatment of 1h at 1049C followed by water quenching comepared to the one above,-1,None,1
81.23,16.45,0.11,1.97,0.00,0.05,0.00,0.03,0.13,0.03,0.00,0.00,0.00,0.00,0.00,0.00,0.00,0.00,0.00,0.00,0.00,0.00,0.00,0.00,300.00,45,7.00,1.0000,"Potentiody-1mic Polarization. The electrodes for the potentiody-1mic studies were mounted in epoxy plastic with a single exposed surface parallel to the rolling plane. Electrical contact was made by soft-soldering a nickel wire to the back of the electrode. Contact between the solder or lead wire and the electrolyte was excluded by the plastic and glass tube. The 0.5 by 0.6 cm exposed surface was polished by using standard metallographic techniques, finishing with a distilled water slurry of 0.3 mu alumi-1. The edges of the electrode were masked with clear Glyptal varnish to prevent crevice corrosion. The coupons for the exposure tests, 2.5 by 2.5 by 0.3 cm, were surface ground and then polished through No. 600 wet silicon carbide paper. They were solvent degreased and rinsed in methanol before exposure.",0.56,815C annealed then water quenched,-1,Data was extracted fromTable VI,1
81.23,16.45,0.11,1.97,0.00,0.05,0.00,0.03,0.13,0.03,0.00,0.00,0.00,0.00,0.00,0.00,0.00,0.00,0.00,0.00,0.00,0.00,0.00,0.00,300.00,45,7.00,1.0000,"Potentiody-1mic Polarization. The electrodes for the potentiody-1mic studies were mounted in epoxy plastic with a single exposed surface parallel to the rolling plane. Electrical contact was made by soft-soldering a nickel wire to the back of the electrode. Contact between the solder or lead wire and the electrolyte was excluded by the plastic and glass tube. The 0.5 by 0.6 cm exposed surface was polished by using standard metallographic techniques, finishing with a distilled water slurry of 0.3 mu alumi-1. The edges of the electrode were masked with clear Glyptal varnish to prevent crevice corrosion. The coupons for the exposure tests, 2.5 by 2.5 by 0.3 cm, were surface ground and then polished through No. 600 wet silicon carbide paper. They were solvent degreased and rinsed in methanol before exposure.",0.56,925C annealed then water quenched,-1,Data was extracted fromTable VI,1
81.23,16.45,0.11,1.97,0.00,0.05,0.00,0.03,0.13,0.03,0.00,0.00,0.00,0.00,0.00,0.00,0.00,0.00,0.00,0.00,0.00,0.00,0.00,0.00,540.00,45,7.00,1.0000,"Potentiody-1mic Polarization. The electrodes for the potentiody-1mic studies were mounted in epoxy plastic with a single exposed surface parallel to the rolling plane. Electrical contact was made by soft-soldering a nickel wire to the back of the electrode. Contact between the solder or lead wire and the electrolyte was excluded by the plastic and glass tube. The 0.5 by 0.6 cm exposed surface was polished by using standard metallographic techniques, finishing with a distilled water slurry of 0.3 mu alumi-1. The edges of the electrode were masked with clear Glyptal varnish to prevent crevice corrosion. The coupons for the exposure tests, 2.5 by 2.5 by 0.3 cm, were surface ground and then polished through No. 600 wet silicon carbide paper. They were solvent degreased and rinsed in methanol before exposure.",0.56,1035C annealed then water quenched,-1,Data was extracted fromTable VI,1
81.43,17.61,0.09,0.04,0.00,0.03,0.00,0.03,0.22,0.55,0.00,0.00,0.00,0.00,0.00,0.00,0.00,0.00,0.00,0.00,0.00,0.00,0.00,0.00,#REF!,1,7.00,1.0000,"Potentiody-1mic Polarization. The electrodes for the potentiody-1mic studies were mounted in epoxy plastic with a single exposed surface parallel to the rolling plane. Electrical contact was made by soft-soldering a nickel wire to the back of the electrode. Contact between the solder or lead wire and the electrolyte was excluded by the plastic and glass tube. The 0.5 by 0.6 cm exposed surface was polished by using standard metallographic techniques, finishing with a distilled water slurry of 0.3 mu alumi-1. The edges of the electrode were masked with clear Glyptal varnish to prevent crevice corrosion. The coupons for the exposure tests, 2.5 by 2.5 by 0.3 cm, were surface ground and then polished through No. 600 wet silicon carbide paper. They were solvent degreased and rinsed in methanol before exposure.",0.06,815C annealed then water quenched,-1,Data was extracted from Fig. 2,1
81.43,17.61,0.09,0.04,0.00,0.03,0.00,0.03,0.22,0.55,0.00,0.00,0.00,0.00,0.00,0.00,0.00,0.00,0.00,0.00,0.00,0.00,0.00,0.00,#REF!,25,7.00,1.0000,"Potentiody-1mic Polarization. The electrodes for the potentiody-1mic studies were mounted in epoxy plastic with a single exposed surface parallel to the rolling plane. Electrical contact was made by soft-soldering a nickel wire to the back of the electrode. Contact between the solder or lead wire and the electrolyte was excluded by the plastic and glass tube. The 0.5 by 0.6 cm exposed surface was polished by using standard metallographic techniques, finishing with a distilled water slurry of 0.3 mu alumi-1. The edges of the electrode were masked with clear Glyptal varnish to prevent crevice corrosion. The coupons for the exposure tests, 2.5 by 2.5 by 0.3 cm, were surface ground and then polished through No. 600 wet silicon carbide paper. They were solvent degreased and rinsed in methanol before exposure.",0.06,815C annealed then water quenched,-1,Data was extracted from Fig. 2,1
81.43,17.61,0.09,0.04,0.00,0.03,0.00,0.03,0.22,0.55,0.00,0.00,0.00,0.00,0.00,0.00,0.00,0.00,0.00,0.00,0.00,0.00,0.00,0.00,#REF!,45,7.00,1.0000,"Potentiody-1mic Polarization. The electrodes for the potentiody-1mic studies were mounted in epoxy plastic with a single exposed surface parallel to the rolling plane. Electrical contact was made by soft-soldering a nickel wire to the back of the electrode. Contact between the solder or lead wire and the electrolyte was excluded by the plastic and glass tube. The 0.5 by 0.6 cm exposed surface was polished by using standard metallographic techniques, finishing with a distilled water slurry of 0.3 mu alumi-1. The edges of the electrode were masked with clear Glyptal varnish to prevent crevice corrosion. The coupons for the exposure tests, 2.5 by 2.5 by 0.3 cm, were surface ground and then polished through No. 600 wet silicon carbide paper. They were solvent degreased and rinsed in methanol before exposure.",0.06,815C annealed then water quenched,-1,Data was extracted from Fig. 2,1
81.43,17.61,0.09,0.04,0.00,0.03,0.00,0.03,0.22,0.55,0.00,0.00,0.00,0.00,0.00,0.00,0.00,0.00,0.00,0.00,0.00,0.00,0.00,0.00,#REF!,70,7.00,1.0000,"Potentiody-1mic Polarization. The electrodes for the potentiody-1mic studies were mounted in epoxy plastic with a single exposed surface parallel to the rolling plane. Electrical contact was made by soft-soldering a nickel wire to the back of the electrode. Contact between the solder or lead wire and the electrolyte was excluded by the plastic and glass tube. The 0.5 by 0.6 cm exposed surface was polished by using standard metallographic techniques, finishing with a distilled water slurry of 0.3 mu alumi-1. The edges of the electrode were masked with clear Glyptal varnish to prevent crevice corrosion. The coupons for the exposure tests, 2.5 by 2.5 by 0.3 cm, were surface ground and then polished through No. 600 wet silicon carbide paper. They were solvent degreased and rinsed in methanol before exposure.",0.06,815C annealed then water quenched,-1,Data was extracted from Fig. 2,1
81.43,17.61,0.09,0.04,0.00,0.03,0.00,0.03,0.22,0.55,0.00,0.00,0.00,0.00,0.00,0.00,0.00,0.00,0.00,0.00,0.00,0.00,0.00,0.00,#REF!,1,7.00,0.0000,"Potentiody-1mic Polarization. The electrodes for the potentiody-1mic studies were mounted in epoxy plastic with a single exposed surface parallel to the rolling plane. Electrical contact was made by soft-soldering a nickel wire to the back of the electrode. Contact between the solder or lead wire and the electrolyte was excluded by the plastic and glass tube. The 0.5 by 0.6 cm exposed surface was polished by using standard metallographic techniques, finishing with a distilled water slurry of 0.3 mu alumi-1. The edges of the electrode were masked with clear Glyptal varnish to prevent crevice corrosion. The coupons for the exposure tests, 2.5 by 2.5 by 0.3 cm, were surface ground and then polished through No. 600 wet silicon carbide paper. They were solvent degreased and rinsed in methanol before exposure.",0.06,815C annealed then water quenched,-1,Data was extracted from Fig. 4,1
81.43,17.61,0.09,0.04,0.00,0.03,0.00,0.03,0.22,0.55,0.00,0.00,0.00,0.00,0.00,0.00,0.00,0.00,0.00,0.00,0.00,0.00,0.00,0.00,#REF!,25,7.00,0.0000,"Potentiody-1mic Polarization. The electrodes for the potentiody-1mic studies were mounted in epoxy plastic with a single exposed surface parallel to the rolling plane. Electrical contact was made by soft-soldering a nickel wire to the back of the electrode. Contact between the solder or lead wire and the electrolyte was excluded by the plastic and glass tube. The 0.5 by 0.6 cm exposed surface was polished by using standard metallographic techniques, finishing with a distilled water slurry of 0.3 mu alumi-1. The edges of the electrode were masked with clear Glyptal varnish to prevent crevice corrosion. The coupons for the exposure tests, 2.5 by 2.5 by 0.3 cm, were surface ground and then polished through No. 600 wet silicon carbide paper. They were solvent degreased and rinsed in methanol before exposure.",0.06,815C annealed then water quenched,-1,Data was extracted from Fig. 4,1
81.43,17.61,0.09,0.04,0.00,0.03,0.00,0.03,0.22,0.55,0.00,0.00,0.00,0.00,0.00,0.00,0.00,0.00,0.00,0.00,0.00,0.00,0.00,0.00,#REF!,45,7.00,0.0000,"Potentiody-1mic Polarization. The electrodes for the potentiody-1mic studies were mounted in epoxy plastic with a single exposed surface parallel to the rolling plane. Electrical contact was made by soft-soldering a nickel wire to the back of the electrode. Contact between the solder or lead wire and the electrolyte was excluded by the plastic and glass tube. The 0.5 by 0.6 cm exposed surface was polished by using standard metallographic techniques, finishing with a distilled water slurry of 0.3 mu alumi-1. The edges of the electrode were masked with clear Glyptal varnish to prevent crevice corrosion. The coupons for the exposure tests, 2.5 by 2.5 by 0.3 cm, were surface ground and then polished through No. 600 wet silicon carbide paper. They were solvent degreased and rinsed in methanol before exposure.",0.06,815C annealed then water quenched,-1,Data was extracted from Fig. 4,1
