Repository: KevinGundlach/AgenticDatabaseReconstruction

# Agentic Database Reconstruction

The Agentic Database Reconstruction project is to serve as part of a masters thesis titled **Automated Ontology Construction For Explainable Feature Discovery In Alloy Corrosion Resistance.**

The overall goal of the thesis is to develop an agentic framework capable of autonomously building a structured dataset of alloy corrosion metrics and environmental parameters, then develop machine learning models and heuristics to identify the impact that each parameter has on an alloy's corrosion resistance, and on pitting potential in particular.

This project uses LLM agents to extract corrosion-experiment data from research papers.

File: citrine_database/CRA_database_Scientific_Data_Publication_12102020_Compatible.csv (part 11 of 15)
Fe,Cr,Ni,Mo,W,N,Nb,C,Si,Mn,Cu,P,S,Al,V,Ta,Re,Ce,Ti,Co,B,Mg,Y,Gd,"Avg. Epit, mV (SCE)",Test Temp,pH,ClM,Test Method,Scan Rate mV/s,Heat treatment,Microstructures,Comments,Material class
74.14,17.00,8.30,0.19,0.00,0.05,0.00,0.11,0.01,0.01,0.19,0.00,0.00,0.00,0.00,0.00,0.00,0.00,0.00,0.00,0.00,0.00,0.00,0.00,63.00,70,7.00,0.6000,"Potentiody-1mic Polarization, Potentiody-1mic
polarization commenced at the free-corrosion potential
after the sample had been immersed in the solution for 30 minutes",0.17,-1,-1,"UNS S30100, Test solutions were deaerated by nitrogen",1
69.92,17.20,10.50,2.00,0.00,0.05,0.00,0.06,0.01,0.01,0.25,0.00,0.00,0.00,0.00,0.00,0.00,0.00,0.00,0.00,0.00,0.00,0.00,0.00,168.00,70,7.00,0.6000,"Potentiody-1mic Polarization, Potentiody-1mic
polarization commenced at the free-corrosion potential
after the sample had been immersed in the solution for 30 minutes",0.17,-1,-1,"UNS S31600, Test solutions were deaerated by nitrogen",1
48.95,20.00,25.00,4.50,0.00,0.00,0.00,0.03,0.01,0.01,1.50,0.00,0.00,0.00,0.00,0.00,0.00,0.00,0.00,0.00,0.00,0.00,0.00,0.00,620.00,70,7.00,0.6000,"Potentiody-1mic Polarization, Potentiody-1mic
polarization commenced at the free-corrosion potential
after the sample had been immersed in the solution for 30 minutes",0.17,-1,-1,"UNS N08904, Test solutions were deaerated by nitrogen",1
54.95,20.00,18.00,6.10,0.00,0.21,0.00,0.02,0.01,0.01,0.70,0.00,0.00,0.00,0.00,0.00,0.00,0.00,0.00,0.00,0.00,0.00,0.00,0.00,1028.00,70,7.00,0.6000,"Potentiody-1mic Polarization, Potentiody-1mic
polarization commenced at the free-corrosion potential
after the sample had been immersed in the solution for 30 minutes",0.17,-1,-1,"UNS S31254 Heat 2, Test solutions were deaerated by nitrogen, Two heats of
UNS S31254 materials were tested because Heat 1 material was
found to contain a significant quantity of titanium-rich inclusions,
and was thus metallographically less clean than Heat 2 material. Nomi-1l values for all in composition.",1
74.14,17.00,8.30,0.19,0.00,0.05,0.00,0.11,0.01,0.01,0.19,0.00,0.00,0.00,0.00,0.00,0.00,0.00,0.00,0.00,0.00,0.00,0.00,0.00,273.00,70,7.00,0.0000,"Potentiody-1mic Polarization, Potentiody-1mic
polarization commenced at the free-corrosion potential
after the sample had been immersed in the solution for 30 minutes",0.17,-1,-1,"UNS S30100, Test solutions were deaerated by nitrogen",1
69.92,17.20,10.50,2.00,0.00,0.05,0.00,0.06,0.01,0.01,0.25,0.00,0.00,0.00,0.00,0.00,0.00,0.00,0.00,0.00,0.00,0.00,0.00,0.00,330.00,70,7.00,0.0000,"Potentiody-1mic Polarization, Potentiody-1mic
polarization commenced at the free-corrosion potential
after the sample had been immersed in the solution for 30 minutes",0.17,-1,-1,"UNS S31600, Test solutions were deaerated by nitrogen",1
48.95,20.00,25.00,4.50,0.00,0.00,0.00,0.03,0.01,0.01,1.50,0.00,0.00,0.00,0.00,0.00,0.00,0.00,0.00,0.00,0.00,0.00,0.00,0.00,476.00,70,7.00,0.0000,"Potentiody-1mic Polarization, Potentiody-1mic
polarization commenced at the free-corrosion potential
after the sample had been immersed in the solution for 30 minutes",0.17,-1,-1,"UNS N08904, Test solutions were deaerated by nitrogen",1
54.95,20.00,18.00,6.10,0.00,0.21,0.00,0.02,0.01,0.01,0.70,0.00,0.00,0.00,0.00,0.00,0.00,0.00,0.00,0.00,0.00,0.00,0.00,0.00,620.00,70,7.00,0.0000,"Potentiody-1mic Polarization, Potentiody-1mic
polarization commenced at the free-corrosion potential
after the sample had been immersed in the solution for 30 minutes",0.17,-1,-1,"UNS S31254 Heat 2, Test solutions were deaerated by nitrogen, Two heats of
UNS S31254 materials were tested because Heat 1 material was
found to contain a significant quantity of titanium-rich inclusions,
and was thus metallographically less clean than Heat 2 material. Nomi-1l values for all in composition.",1
61.27,27.30,7.30,3.80,0.00,0.31,0.00,0.00,0.01,0.01,0.00,0.00,0.00,0.00,0.00,0.00,0.00,0.00,0.00,0.00,0.00,0.00,0.00,0.00,1010.00,60,7.00,0.5460,Potentiody-1mic Polarization - pitting potentital measured by potential sweep method,0.33,-1,-1,"28% Cr Duplex stainless steel, pitting potentital measured by potential sweep method, Cl conc is estimated",1
61.27,27.30,7.30,3.80,0.00,0.31,0.00,0.00,0.01,0.01,0.00,0.00,0.00,0.00,0.00,0.00,0.00,0.00,0.00,0.00,0.00,0.00,0.00,0.00,1020.00,80,7.00,0.5460,Potentiody-1mic Polarization - pitting potentital measured by potential sweep method,0.33,-1,-1,"28% Cr Duplex stainless steel, pitting potentital measured by potential sweep method, Cl conc is estimated",1
61.27,27.30,7.30,3.80,0.00,0.31,0.00,0.00,0.01,0.01,0.00,0.00,0.00,0.00,0.00,0.00,0.00,0.00,0.00,0.00,0.00,0.00,0.00,0.00,850.00,100,7.00,0.5460,Potentiody-1mic Polarization - pitting potentital measured by potential sweep method,0.33,-1,-1,"28% Cr Duplex stainless steel, pitting potentital measured by potential sweep method, Cl conc is estimated",1
64.78,28.40,2.60,4.20,0.00,0.00,0.00,0.00,0.01,0.01,0.00,0.00,0.00,0.00,0.00,0.00,0.00,0.00,0.00,0.00,0.00,0.00,0.00,0.00,1010.00,60,7.00,0.5460,Potentiody-1mic Polarization - pitting potentital measured by potential sweep method,0.33,-1,-1,"Super-ferritic stainless steel,pitting potentital measured by potential sweep method, Cl conc is estimated",1
64.78,28.40,2.60,4.20,0.00,0.00,0.00,0.00,0.01,0.01,0.00,0.00,0.00,0.00,0.00,0.00,0.00,0.00,0.00,0.00,0.00,0.00,0.00,0.00,1010.00,80,7.00,0.5460,Potentiody-1mic Polarization - pitting potentital measured by potential sweep method,0.33,-1,-1,"Super-ferritic stainless steel,pitting potentital measured by potential sweep method, Cl conc is estimated",1
64.78,28.40,2.60,4.20,0.00,0.00,0.00,0.00,0.01,0.01,0.00,0.00,0.00,0.00,0.00,0.00,0.00,0.00,0.00,0.00,0.00,0.00,0.00,0.00,493.00,100,7.00,0.5460,Potentiody-1mic Polarization - pitting potentital measured by potential sweep method,0.33,-1,-1,"Super-ferritic stainless steel,pitting potentital measured by potential sweep method, Cl conc is estimated",1
54.98,19.80,18.60,6.40,0.00,0.20,0.00,0.00,0.01,0.01,0.00,0.00,0.00,0.00,0.00,0.00,0.00,0.00,0.00,0.00,0.00,0.00,0.00,0.00,1000.00,60,7.00,0.5460,Potentiody-1mic Polarization - pitting potentital measured by potential sweep method,0.33,-1,-1,"Super-austenitic stainless steel,pitting potentital measured by potential sweep method, Cl conc is estimated",1
54.98,19.80,18.60,6.40,0.00,0.20,0.00,0.00,0.01,0.01,0.00,0.00,0.00,0.00,0.00,0.00,0.00,0.00,0.00,0.00,0.00,0.00,0.00,0.00,1010.00,80,7.00,0.5460,Potentiody-1mic Polarization - pitting potentital measured by potential sweep method,0.33,-1,-1,"Super-austenitic stainless steel,pitting potentital measured by potential sweep method, Cl conc is estimated",1
54.98,19.80,18.60,6.40,0.00,0.20,0.00,0.00,0.01,0.01,0.00,0.00,0.00,0.00,0.00,0.00,0.00,0.00,0.00,0.00,0.00,0.00,0.00,0.00,782.00,100,7.00,0.5460,Potentiody-1mic Polarization - pitting potentital measured by potential sweep method,0.33,-1,-1,"Super-austenitic stainless steel,pitting potentital measured by potential sweep method, Cl conc is estimated",1
64.54,25.20,7.10,3.00,0.00,0.14,0.00,0.00,0.01,0.01,0.00,0.00,0.00,0.00,0.00,0.00,0.00,0.00,0.00,0.00,0.00,0.00,0.00,0.00,1010.00,60,7.00,0.5460,Potentiody-1mic Polarization - pitting potentital measured by potential sweep method,0.33,-1,-1,"25% Cr Duplex stainless steel, pitting potentital measured by potential sweep method, Cl conc is estimated",1
64.54,25.20,7.10,3.00,0.00,0.14,0.00,0.00,0.01,0.01,0.00,0.00,0.00,0.00,0.00,0.00,0.00,0.00,0.00,0.00,0.00,0.00,0.00,0.00,330.00,80,7.00,0.5460,Potentiody-1mic Polarization - pitting potentital measured by potential sweep method,0.33,-1,-1,"25% Cr Duplex stainless steel, pitting potentital measured by potential sweep method, Cl conc is estimated",1
64.54,25.20,7.10,3.00,0.00,0.14,0.00,0.00,0.01,0.01,0.00,0.00,0.00,0.00,0.00,0.00,0.00,0.00,0.00,0.00,0.00,0.00,0.00,0.00,240.00,100,7.00,0.5460,Potentiody-1mic Polarization - pitting potentital measured by potential sweep method,0.33,-1,-1,"25% Cr Duplex stainless steel, pitting potentital measured by potential sweep method,Cl conc is estimated",1
86.21,13.68,0.00,0.08,0.00,0.00,0.00,0.00,0.01,0.01,0.00,0.00,0.00,0.00,0.00,0.00,0.00,0.00,0.00,0.00,0.00,0.00,0.00,0.00,50.28,25,7.00,1.0000,"The ""scratch"" technique was employed for the determi-1tion of pitting potentials.The electrode was first polarized potentiostatically to some potential well below the expected pitting potential.The polarization current was allowedto stabilize and then the electrode surface was scratched with a sharp silicon-carbide crystal mounted
on the end of a glass tube. The scratching of the electrode
surface resulted in a sharp polarization current
""blip."" The electrode potential was manually adjusted
by 20 mV steps to more and more noble potential
values, until the scratch failed to repassivate, a failure
which was indicated by a gradual current rise after the
electrode was scratched. The pit was allowed to develop
for 10 min, and then the electrode was examined visually.
Only those results were considered to be valid
where pits actually developed at the scratched site.",20mV steps by manual increament ,heat-treated for 1 hr at 1500F followed by water quenching,2,polished only through 600-grit SiC metallographic paper.,1
85.79,13.14,0.00,1.04,0.00,0.00,0.00,0.01,0.01,0.01,0.00,0.00,0.00,0.00,0.00,0.00,0.00,0.00,0.00,0.00,0.00,0.00,0.00,0.00,100.25,25,7.00,1.0000,"The ""scratch"" technique was employed for the determi-1tion of pitting potentials.The electrode was first polarized potentiostatically to some potential well below the expected pitting potential.The polarization current was allowedto stabilize and then the electrode surface was scratched with a sharp silicon-carbide crystal mounted
on the end of a glass tube. The scratching of the electrode
surface resulted in a sharp polarization current
""blip."" The electrode potential was manually adjusted
by 20 mV steps to more and more noble potential
values, until the scratch failed to repassivate, a failure
which was indicated by a gradual current rise after the
electrode was scratched. The pit was allowed to develop
for 10 min, and then the electrode was examined visually.
Only those results were considered to be valid
where pits actually developed at the scratched site.",20mV steps by manual increament ,heat-treated for 1 hr at 1500F followed by water quenching,2,polished only through 600-grit SiC metallographic paper.,1
84.49,13.60,0.00,1.88,0.00,0.00,0.00,0.00,0.01,0.01,0.00,0.00,0.00,0.00,0.00,0.00,0.00,0.00,0.00,0.00,0.00,0.00,0.00,0.00,167.65,25,7.00,1.0000,"The ""scratch"" technique was employed for the determi-1tion of pitting potentials.The electrode was first polarized potentiostatically to some potential well below the expected pitting potential.The polarization current was allowedto stabilize and then the electrode surface was scratched with a sharp silicon-carbide crystal mounted
on the end of a glass tube. The scratching of the electrode
surface resulted in a sharp polarization current
""blip."" The electrode potential was manually adjusted
by 20 mV steps to more and more noble potential
values, until the scratch failed to repassivate, a failure
which was indicated by a gradual current rise after the
electrode was scratched. The pit was allowed to develop
for 10 min, and then the electrode was examined visually.
Only those results were considered to be valid
where pits actually developed at the scratched site.",20mV steps by manual increament ,heat-treated for 1 hr at 1500F followed by water quenching,2,polished only through 600-grit SiC metallographic paper.,1
83.55,12.94,0.00,3.48,0.00,0.00,0.00,0.00,0.01,0.01,0.00,0.00,0.00,0.00,0.00,0.00,0.00,0.00,0.00,0.00,0.00,0.00,0.00,0.00,215.42,25,7.00,1.0000,"The ""scratch"" technique was employed for the determi-1tion of pitting potentials.The electrode was first polarized potentiostatically to some potential well below the expected pitting potential.The polarization current was allowedto stabilize and then the electrode surface was scratched with a sharp silicon-carbide crystal mounted
on the end of a glass tube. The scratching of the electrode
surface resulted in a sharp polarization current
""blip."" The electrode potential was manually adjusted
by 20 mV steps to more and more noble potential
values, until the scratch failed to repassivate, a failure
which was indicated by a gradual current rise after the
electrode was scratched. The pit was allowed to develop
for 10 min, and then the electrode was examined visually.
Only those results were considered to be valid
where pits actually developed at the scratched site.",20mV steps by manual increament , heat-treated for 1 hr at 1800F followed by water quenching,2,polished only through 600-grit SiC metallographic paper.,1
82.16,13.04,0.00,4.77,0.00,0.00,0.00,0.00,0.01,0.01,0.00,0.00,0.00,0.00,0.00,0.00,0.00,0.00,0.00,0.00,0.00,0.00,0.00,0.00,278.81,25,7.00,1.0000,"The ""scratch"" technique was employed for the determi-1tion of pitting potentials.The electrode was first polarized potentiostatically to some potential well below the expected pitting potential.The polarization current was allowedto stabilize and then the electrode surface was scratched with a sharp silicon-carbide crystal mounted
on the end of a glass tube. The scratching of the electrode
surface resulted in a sharp polarization current
""blip."" The electrode potential was manually adjusted
by 20 mV steps to more and more noble potential
values, until the scratch failed to repassivate, a failure
which was indicated by a gradual current rise after the
electrode was scratched. The pit was allowed to develop
for 10 min, and then the electrode was examined visually.
Only those results were considered to be valid
where pits actually developed at the scratched site.",20mV steps by manual increament , heat-treated for 1 hr at 1800F followed by water quenching,2,polished only through 600-grit SiC metallographic paper.,1
82.61,17.35,0.00,0.01,0.00,0.00,0.00,0.00,0.01,0.01,0.00,0.00,0.00,0.00,0.00,0.00,0.00,0.00,0.00,0.00,0.00,0.00,0.00,0.00,106.45,25,7.00,1.0000,"The ""scratch"" technique was employed for the determi-1tion of pitting potentials.The electrode was first polarized potentiostatically to some potential well below the expected pitting potential.The polarization current was allowedto stabilize and then the electrode surface was scratched with a sharp silicon-carbide crystal mounted
on the end of a glass tube. The scratching of the electrode
surface resulted in a sharp polarization current
""blip."" The electrode potential was manually adjusted
by 20 mV steps to more and more noble potential
values, until the scratch failed to repassivate, a failure
which was indicated by a gradual current rise after the
electrode was scratched. The pit was allowed to develop
for 10 min, and then the electrode was examined visually.
Only those results were considered to be valid
where pits actually developed at the scratched site.",20mV steps by manual increament ,heat-treated for 1 hr at 1500F followed by water quenching,2,polished only through 600-grit SiC metallographic paper.,1
81.30,17.53,0.00,1.14,0.00,0.00,0.00,0.00,0.01,0.01,0.00,0.00,0.00,0.00,0.00,0.00,0.00,0.00,0.00,0.00,0.00,0.00,0.00,0.00,208.58,25,7.00,1.0000,"The ""scratch"" technique was employed for the determi-1tion of pitting potentials.The electrode was first polarized potentiostatically to some potential well below the expected pitting potential.The polarization current was allowedto stabilize and then the electrode surface was scratched with a sharp silicon-carbide crystal mounted
on the end of a glass tube. The scratching of the electrode
surface resulted in a sharp polarization current
""blip."" The electrode potential was manually adjusted
by 20 mV steps to more and more noble potential
values, until the scratch failed to repassivate, a failure
which was indicated by a gradual current rise after the
electrode was scratched. The pit was allowed to develop
for 10 min, and then the electrode was examined visually.
Only those results were considered to be valid
where pits actually developed at the scratched site.",20mV steps by manual increament ,heat-treated for 1 hr at 1500F followed by water quenching,2,polished only through 600-grit SiC metallographic paper.,1
80.34,17.61,0.00,2.02,0.00,0.00,0.00,0.00,0.01,0.01,0.00,0.00,0.00,0.00,0.00,0.00,0.00,0.00,0.00,0.00,0.00,0.00,0.00,0.00,279.88,25,7.00,1.0000,"The ""scratch"" technique was employed for the determi-1tion of pitting potentials.The electrode was first polarized potentiostatically to some potential well below the expected pitting potential.The polarization current was allowedto stabilize and then the electrode surface was scratched with a sharp silicon-carbide crystal mounted
on the end of a glass tube. The scratching of the electrode
surface resulted in a sharp polarization current
""blip."" The electrode potential was manually adjusted
by 20 mV steps to more and more noble potential
values, until the scratch failed to repassivate, a failure
which was indicated by a gradual current rise after the
electrode was scratched. The pit was allowed to develop
for 10 min, and then the electrode was examined visually.
Only those results were considered to be valid
where pits actually developed at the scratched site.",20mV steps by manual increament ,heat-treated for 1 hr at 1500F followed by water quenching,2,polished only through 600-grit SiC metallographic paper.,1
78.87,17.58,0.00,3.52,0.00,0.00,0.00,0.01,0.01,0.01,0.00,0.00,0.00,0.00,0.00,0.00,0.00,0.00,0.00,0.00,0.00,0.00,0.00,0.00,412.85,25,7.00,1.0000,"The ""scratch"" technique was employed for the determi-1tion of pitting potentials.The electrode was first polarized potentiostatically to some potential well below the expected pitting potential.The polarization current was allowedto stabilize and then the electrode surface was scratched with a sharp silicon-carbide crystal mounted
on the end of a glass tube. The scratching of the electrode
surface resulted in a sharp polarization current
""blip."" The electrode potential was manually adjusted
by 20 mV steps to more and more noble potential
values, until the scratch failed to repassivate, a failure
which was indicated by a gradual current rise after the
electrode was scratched. The pit was allowed to develop
for 10 min, and then the electrode was examined visually.
Only those results were considered to be valid
where pits actually developed at the scratched site.",20mV steps by manual increament , heat-treated for 1 hr at 1800F followed by water quenching,2,polished only through 600-grit SiC metallographic paper.,1
77.84,17.38,0.00,4.75,0.00,0.00,0.00,0.00,0.01,0.01,0.00,0.00,0.00,0.00,0.00,0.00,0.00,0.00,0.00,0.00,0.00,0.00,0.00,0.00,524.62,25,7.00,1.0000,"The ""scratch"" technique was employed for the determi-1tion of pitting potentials.The electrode was first polarized potentiostatically to some potential well below the expected pitting potential.The polarization current was allowedto stabilize and then the electrode surface was scratched with a sharp silicon-carbide crystal mounted
on the end of a glass tube. The scratching of the electrode
surface resulted in a sharp polarization current
""blip."" The electrode potential was manually adjusted
by 20 mV steps to more and more noble potential
values, until the scratch failed to repassivate, a failure
which was indicated by a gradual current rise after the
electrode was scratched. The pit was allowed to develop
for 10 min, and then the electrode was examined visually.
Only those results were considered to be valid
where pits actually developed at the scratched site.",20mV steps by manual increament , heat-treated for 1 hr at 1800F followed by water quenching,2,polished only through 600-grit SiC metallographic paper.,1
70.97,18.70,10.30,0.00,0.00,0.00,0.00,0.00,0.01,0.01,0.00,0.00,0.01,0.00,0.00,0.00,0.00,0.00,0.00,0.00,0.00,0.00,0.00,0.00,-75.00,22,7.00,1.0000,"To measure the pitting potentials, the potential was stepped upwards
by 25 mV every 400 s, beginning at -300 mV(SCE).",0.06,annealed at 1200C for 24hr and water quenched,-1,"Pitting potentials were measured in 1M KCI, using mechanically polished 0.4 cm2
coupons of the experimental alloys. To measure the pitting potentials, the potential was stepped upwards
by 25 mV every 400 s, beginning at -300 mV(SCE).",1
69.67,16.60,11.00,2.70,0.00,0.00,0.00,0.00,0.01,0.01,0.00,0.00,0.01,0.00,0.00,0.00,0.00,0.00,0.00,0.00,0.00,0.00,0.00,0.00,50.00,22,7.00,1.0000,"To measure the pitting potentials, the potential was stepped upwards
by 25 mV every 400 s, beginning at -300 mV(SCE).",0.06,annealed at 1200C for 24hr and water quenched,-1,"Pitting potentials were measured in 1M KCI, using mechanically polished 0.4 cm2
coupons of the experimental alloys. To measure the pitting potentials, the potential was stepped upwards
by 25 mV every 400 s, beginning at -300 mV(SCE).",1
68.53,16.30,14.40,0.00,0.00,0.00,0.00,0.01,0.33,0.43,0.00,0.00,0.00,0.00,0.00,0.00,0.00,0.00,0.00,0.00,0.00,0.00,0.00,0.00,80.00,25,7.00,0.1000,"Potentiody-1mic Polarization- Samples were mechanically polished with
emery paper up to grade 1000 under water, then degreased in absolute ethyl alcohol, washed in deionized water, and
dried by warm air blowing for electrochemical tests. Polarization curves were obtained potentiody-1mically at a scan rate of 20 mV/min.",0.33,Solution treatment was performed by heating in nitrogen at 1150 C for 30 minutes followed by water quenching,-1,"Samples were mechanically polished with
emery paper up to grade 1000 under water, then degreased in absolute ethyl alcohol, washed in deionized water, and
dried by warm air blowing for electrochemical tests.",1
66.47,16.30,14.00,0.00,2.49,0.00,0.00,0.01,0.40,0.33,0.00,0.00,0.00,0.00,0.00,0.00,0.00,0.00,0.00,0.00,0.00,0.00,0.00,0.00,210.00,25,7.00,0.1000,"Potentiody-1mic Polarization- Samples were mechanically polished with
emery paper up to grade 1000 under water, then degreased in absolute ethyl alcohol, washed in deionized water, and
dried by warm air blowing for electrochemical tests. Polarization curves were obtained potentiody-1mically at a scan rate of 20 mV/min.",0.33,Solution treatment was performed by heating in nitrogen at 1150 C for 30 minutes followed by water quenching,-1,"Samples were mechanically polished with
emery paper up to grade 1000 under water, then degreased in absolute ethyl alcohol, washed in deionized water, and
dried by warm air blowing for electrochemical tests.",1
63.87,16.50,14.10,0.00,4.81,0.00,0.00,0.01,0.41,0.30,0.00,0.00,0.00,0.00,0.00,0.00,0.00,0.00,0.00,0.00,0.00,0.00,0.00,0.00,300.00,25,7.00,0.1000,"Potentiody-1mic Polarization- Samples were mechanically polished with
emery paper up to grade 1000 under water, then degreased in absolute ethyl alcohol, washed in deionized water, and
dried by warm air blowing for electrochemical tests. Polarization curves were obtained potentiody-1mically at a scan rate of 20 mV/min.",0.33,Solution treatment was performed by heating in nitrogen at 1150 C for 30 minutes followed by water quenching,-1,"Samples were mechanically polished with
emery paper up to grade 1000 under water, then degreased in absolute ethyl alcohol, washed in deionized water, and
dried by warm air blowing for electrochemical tests.",1
68.53,16.30,14.40,0.00,0.00,0.00,0.00,0.01,0.33,0.43,0.00,0.00,0.00,0.00,0.00,0.00,0.00,0.00,0.00,0.00,0.00,0.00,0.00,0.00,80.00,60,7.00,0.1000,"Potentiody-1mic Polarization- Samples were mechanically polished with
emery paper up to grade 1000 under water, then degreased in absolute ethyl alcohol, washed in deionized water, and
dried by warm air blowing for electrochemical tests. Polarization curves were obtained potentiody-1mically at a scan rate of 20 mV/min.",0.33,Solution treatment was performed by heating in nitrogen at 1150 C for 30 minutes followed by water quenching,-1,"Samples were mechanically polished with
emery paper up to grade 1000 under water, then degreased in absolute ethyl alcohol, washed in deionized water, and
dried by warm air blowing for electrochemical tests.",1
68.53,16.30,14.40,0.00,0.00,0.00,0.00,0.01,0.33,0.43,0.00,0.00,0.00,0.00,0.00,0.00,0.00,0.00,0.00,0.00,0.00,0.00,0.00,0.00,150.00,60,7.00,0.1000,"Potentiody-1mic Polarization- Samples were mechanically polished with
emery paper up to grade 1000 under water, then degreased in absolute ethyl alcohol, washed in deionized water, and
dried by warm air blowing for electrochemical tests. Polarization curves were obtained potentiody-1mically at a scan rate of 20 mV/min.",0.33,Solution treatment was performed by heating in nitrogen at 1150 C for 30 minutes followed by water quenching,-1,"Samples were mechanically polished with
emery paper up to grade 1000 under water, then degreased in absolute ethyl alcohol, washed in deionized water, and
dried by warm air blowing for electrochemical tests.",1
68.53,16.30,14.40,0.00,0.00,0.00,0.00,0.01,0.33,0.43,0.00,0.00,0.00,0.00,0.00,0.00,0.00,0.00,0.00,0.00,0.00,0.00,0.00,0.00,220.00,60,7.00,0.1000,"Potentiody-1mic Polarization- Samples were mechanically polished with
emery paper up to grade 1000 under water, then degreased in absolute ethyl alcohol, washed in deionized water, and
dried by warm air blowing for electrochemical tests. Polarization curves were obtained potentiody-1mically at a scan rate of 20 mV/min.",0.33,Solution treatment was performed by heating in nitrogen at 1150 C for 30 minutes followed by water quenching,-1,"Samples were mechanically polished with
emery paper up to grade 1000 under water, then degreased in absolute ethyl alcohol, washed in deionized water, and
dried by warm air blowing for electrochemical tests.",1
71.98,0.00,0.00,0.00,0.00,0.00,0.00,0.00,0.01,0.01,0.00,0.00,0.00,28.00,0.00,0.00,0.00,0.00,0.00,0.00,0.00,0.00,0.00,0.00,86.00,25,4.00,0.0055,"Potentiody-1mic Polarization - the sample was stabilized in the electrolyte, which was sparged continuously with
oxygen (O2), until the potential change was < 1 mV/min, and this potential was considered as the OCP. Then, the sample was scanned potentiody-1mically at a rate of 600 mV/h to a potential corresponding to a
current density of 10–3 A/cm2 and then scan direction was reversed.",0.17,"annealing in air for 1 h at 850° C (recrystallization) plus 7 days at 500°C (ordering) followed by cooling in air,which produced the DO3 -ordered structure",4,"To prevent the initiation of crevice corrosion between the epoxy and specimen, the epoxy-specimen interface was painted with Amercoat 90 epoxy leaving an exposed area of 1 cm2 on the material surface. The painted sample was cured in an oven for 10 h at 70C. Just before introduction into the polarization cell, the exposed metal surface was polished by hand with cloth and a 9-microm diamond paste to remove the air-formed oxide film created during the epoxy curing process. The interface seal was abraded slightly but not damaged.
 Polarization tests were conducted in an aerated electrolyte.",1
69.98,2.00,0.00,0.00,0.00,0.00,0.00,0.00,0.01,0.01,0.00,0.00,0.00,28.00,0.00,0.00,0.00,0.00,0.00,0.00,0.00,0.00,0.00,0.00,176.00,25,4.00,0.0055,"Potentiody-1mic Polarization - the sample was stabilized in the electrolyte, which was sparged continuously with
oxygen (O2), until the potential change was < 1 mV/min, and this potential was considered as the OCP. Then, the sample was scanned potentiody-1mically at a rate of 600 mV/h to a potential corresponding to a
current density of 10–3 A/cm2 and then scan direction was reversed.",0.17,"annealing in air for 1 h at 850° C (recrystallization) plus 7 days at 500°C (ordering) followed by cooling in air,which produced the DO3 -ordered structure",4,"To prevent the initiation of crevice corrosion between the epoxy and specimen, the epoxy-specimen interface was painted with Amercoat 90 epoxy leaving an exposed area of 1 cm2 on the material surface. The painted sample was cured in an oven for 10 h at 70C. Just before introduction into the polarization cell, the exposed metal surface was polished by hand with cloth and a 9-microm diamond paste to remove the air-formed oxide film created during the epoxy curing process. The interface seal was abraded slightly but not damaged.
 Polarization tests were conducted in an aerated electrolyte.",1
67.98,4.00,0.00,0.00,0.00,0.00,0.00,0.00,0.01,0.01,0.00,0.00,0.00,28.00,0.00,0.00,0.00,0.00,0.00,0.00,0.00,0.00,0.00,0.00,277.00,25,4.00,0.0055,"Potentiody-1mic Polarization - the sample was stabilized in the electrolyte, which was sparged continuously with
oxygen (O2), until the potential change was < 1 mV/min, and this potential was considered as the OCP. Then, the sample was scanned potentiody-1mically at a rate of 600 mV/h to a potential corresponding to a
current density of 10–3 A/cm2 and then scan direction was reversed.",0.17,"annealing in air for 1 h at 850° C (recrystallization) plus 7 days at 500°C (ordering) followed by cooling in air,which produced the DO3 -ordered structure",4,"To prevent the initiation of crevice corrosion between the epoxy and specimen, the epoxy-specimen interface was painted with Amercoat 90 epoxy leaving an exposed area of 1 cm2 on the material surface. The painted sample was cured in an oven for 10 h at 70C. Just before introduction into the polarization cell, the exposed metal surface was polished by hand with cloth and a 9-microm diamond paste to remove the air-formed oxide film created during the epoxy curing process. The interface seal was abraded slightly but not damaged.
 Polarization tests were conducted in an aerated electrolyte.",1
65.98,6.00,0.00,0.00,0.00,0.00,0.00,0.00,0.01,0.01,0.00,0.00,0.00,28.00,0.00,0.00,0.00,0.00,0.00,0.00,0.00,0.00,0.00,0.00,380.00,25,4.00,0.0055,"Potentiody-1mic Polarization - the sample was stabilized in the electrolyte, which was sparged continuously with
oxygen (O2), until the potential change was < 1 mV/min, and this potential was considered as the OCP. Then, the sample was scanned potentiody-1mically at a rate of 600 mV/h to a potential corresponding to a
current density of 10–3 A/cm2 and then scan direction was reversed.",0.17,"annealing in air for 1 h at 850° C (recrystallization) plus 7 days at 500°C (ordering) followed by cooling in air,which produced the DO3 -ordered structure",4,"To prevent the initiation of crevice corrosion between the epoxy and specimen, the epoxy-specimen interface was painted with Amercoat 90 epoxy leaving an exposed area of 1 cm2 on the material surface. The painted sample was cured in an oven for 10 h at 70C. Just before introduction into the polarization cell, the exposed metal surface was polished by hand with cloth and a 9-microm diamond paste to remove the air-formed oxide film created during the epoxy curing process. The interface seal was abraded slightly but not damaged.
 Polarization tests were conducted in an aerated electrolyte.",1
67.93,2.00,0.00,2.00,0.00,0.00,0.00,0.00,0.01,0.01,0.00,0.00,0.00,28.00,0.00,0.00,0.00,0.00,0.00,0.00,0.05,0.00,0.00,0.00,256.00,25,4.00,0.0055,"Potentiody-1mic Polarization - the sample was stabilized in the electrolyte, which was sparged continuously with
oxygen (O2), until the potential change was < 1 mV/min, and this potential was considered as the OCP. Then, the sample was scanned potentiody-1mically at a rate of 600 mV/h to a potential corresponding to a
current density of 10–3 A/cm2 and then scan direction was reversed.",0.17,"annealing in air for 1 h at 850° C (recrystallization) plus 7 days at 500°C (ordering) followed by cooling in air,which produced the DO3 -ordered structure",4,"To prevent the initiation of crevice corrosion between the epoxy and specimen, the epoxy-specimen interface was painted with Amercoat 90 epoxy leaving an exposed area of 1 cm2 on the material surface. The painted sample was cured in an oven for 10 h at 70C. Just before introduction into the polarization cell, the exposed metal surface was polished by hand with cloth and a 9-microm diamond paste to remove the air-formed oxide film created during the epoxy curing process. The interface seal was abraded slightly but not damaged.
 Polarization tests were conducted in an aerated electrolyte.",1
68.93,2.00,0.00,1.00,0.00,0.00,0.00,0.00,0.01,0.01,0.00,0.00,0.00,28.00,0.00,0.00,0.00,0.00,0.00,0.00,0.05,0.00,0.00,0.00,206.00,25,4.00,0.0055,"Potentiody-1mic Polarization - the sample was stabilized in the electrolyte, which was sparged continuously with
oxygen (O2), until the potential change was < 1 mV/min, and this potential was considered as the OCP. Then, the sample was scanned potentiody-1mically at a rate of 600 mV/h to a potential corresponding to a
current density of 10–3 A/cm2 and then scan direction was reversed.",0.17,"annealing in air for 1 h at 850° C (recrystallization) plus 7 days at 500°C (ordering) followed by cooling in air,which produced the DO3 -ordered structure",4,"To prevent the initiation of crevice corrosion between the epoxy and specimen, the epoxy-specimen interface was painted with Amercoat 90 epoxy leaving an exposed area of 1 cm2 on the material surface. The painted sample was cured in an oven for 10 h at 70C. Just before introduction into the polarization cell, the exposed metal surface was polished by hand with cloth and a 9-microm diamond paste to remove the air-formed oxide film created during the epoxy curing process. The interface seal was abraded slightly but not damaged.
 Polarization tests were conducted in an aerated electrolyte.",1
67.48,4.00,0.00,0.50,0.00,0.00,0.00,0.00,0.01,0.01,0.00,0.00,0.00,28.00,0.00,0.00,0.00,0.00,0.00,0.00,0.00,0.00,0.00,0.00,236.00,25,4.00,0.0055,"Potentiody-1mic Polarization - the sample was stabilized in the electrolyte, which was sparged continuously with
oxygen (O2), until the potential change was < 1 mV/min, and this potential was considered as the OCP. Then, the sample was scanned potentiody-1mically at a rate of 600 mV/h to a potential corresponding to a
current density of 10–3 A/cm2 and then scan direction was reversed.",0.17,"annealing in air for 1 h at 850° C (recrystallization) plus 7 days at 500°C (ordering) followed by cooling in air,which produced the DO3 -ordered structure",4,"To prevent the initiation of crevice corrosion between the epoxy and specimen, the epoxy-specimen interface was painted with Amercoat 90 epoxy leaving an exposed area of 1 cm2 on the material surface. The painted sample was cured in an oven for 10 h at 70C. Just before introduction into the polarization cell, the exposed metal surface was polished by hand with cloth and a 9-microm diamond paste to remove the air-formed oxide film created during the epoxy curing process. The interface seal was abraded slightly but not damaged.
 Polarization tests were conducted in an aerated electrolyte.",1
66.98,4.00,0.00,1.00,0.00,0.00,0.00,0.00,0.01,0.01,0.00,0.00,0.00,28.00,0.00,0.00,0.00,0.00,0.00,0.00,0.00,0.00,0.00,0.00,296.00,25,4.00,0.0055,"Potentiody-1mic Polarization - the sample was stabilized in the electrolyte, which was sparged continuously with
oxygen (O2), until the potential change was < 1 mV/min, and this potential was considered as the OCP. Then, the sample was scanned potentiody-1mically at a rate of 600 mV/h to a potential corresponding to a
current density of 10–3 A/cm2 and then scan direction was reversed.",0.17,"annealing in air for 1 h at 850° C (recrystallization) plus 7 days at 500°C (ordering) followed by cooling in air,which produced the DO3 -ordered structure",4,"To prevent the initiation of crevice corrosion between the epoxy and specimen, the epoxy-specimen interface was painted with Amercoat 90 epoxy leaving an exposed area of 1 cm2 on the material surface. The painted sample was cured in an oven for 10 h at 70C. Just before introduction into the polarization cell, the exposed metal surface was polished by hand with cloth and a 9-microm diamond paste to remove the air-formed oxide film created during the epoxy curing process. The interface seal was abraded slightly but not damaged.
 Polarization tests were conducted in an aerated electrolyte.",1
65.98,4.00,0.00,2.00,0.00,0.00,0.00,0.00,0.01,0.01,0.00,0.00,0.00,28.00,0.00,0.00,0.00,0.00,0.00,0.00,0.00,0.00,0.00,0.00,336.00,25,4.00,0.0055,"Potentiody-1mic Polarization - the sample was stabilized in the electrolyte, which was sparged continuously with
oxygen (O2), until the potential change was < 1 mV/min, and this potential was considered as the OCP. Then, the sample was scanned potentiody-1mically at a rate of 600 mV/h to a potential corresponding to a
current density of 10–3 A/cm2 and then scan direction was reversed.",0.17,"annealing in air for 1 h at 850° C (recrystallization) plus 7 days at 500°C (ordering) followed by cooling in air,which produced the DO3 -ordered structure",4,"To prevent the initiation of crevice corrosion between the epoxy and specimen, the epoxy-specimen interface was painted with Amercoat 90 epoxy leaving an exposed area of 1 cm2 on the material surface. The painted sample was cured in an oven for 10 h at 70C. Just before introduction into the polarization cell, the exposed metal surface was polished by hand with cloth and a 9-microm diamond paste to remove the air-formed oxide film created during the epoxy curing process. The interface seal was abraded slightly but not damaged.
 Polarization tests were conducted in an aerated electrolyte.",1
70.51,28.93,0.00,0.01,0.01,0.00,0.11,0.00,0.41,0.01,0.00,0.00,0.00,0.00,0.00,0.00,0.00,0.00,0.00,0.00,0.00,0.00,0.00,0.00,-560.00,80,7.00,8.0000,"Potentiody-1mic Polarization(Anodic polarization was applied to the working electrode after a stable corrosion potential had been achieved; this usually took about 2 h after immersion in the solution. As a measure of the resistance to pitting corrosion, the pitting potentials for the alloys were determined from the anodic polarization curve by the potential at which the anodic current density reached a value of 10 uA/cm2 after film breakdown.",0.50,"The casts were homogenized for 2 h at
I250 C. and then hot-rolled into 5 mm thick plates. The specimen prepared by cold rolling the hot rolled plates into 2mm thick sheets and solution annealing for 20 min at 1050C, followed by water quenching",-1,"The solutions were deaerated by purging with high-purity nitrogen 
throughout the test, starting from 1 h before the test.",1
69.45,28.89,0.00,0.01,1.08,0.00,0.13,0.00,0.42,0.01,0.00,0.00,0.00,0.00,0.00,0.00,0.00,0.00,0.00,0.00,0.00,0.00,0.00,0.00,-500.00,80,7.00,8.0000,"Potentiody-1mic Polarization(Anodic polarization was applied to the working electrode after a stable corrosion potential had been achieved; this usually took about 2 h after immersion in the solution. As a measure of the resistance to pitting corrosion, the pitting potentials for the alloys were determined from the anodic polarization curve by the potential at which the anodic current density reached a value of 10 uA/cm2 after film breakdown.",0.50,"The casts were homogenized for 2 h at
I250 C. and then hot-rolled into 5 mm thick plates. The specimen prepared by cold rolling the hot rolled plates into 2mm thick sheets and solution annealing for 20 min at 1050C, followed by water quenching",-1,"The solutions were deaerated by purging with high-purity nitrogen 
throughout the test, starting from 1 h before the test.",1
68.49,28.88,0.00,0.01,2.08,0.00,0.10,0.00,0.42,0.01,0.00,0.00,0.00,0.00,0.00,0.00,0.00,0.00,0.00,0.00,0.00,0.00,0.00,0.00,-480.00,80,7.00,8.0000,"Potentiody-1mic Polarization(Anodic polarization was applied to the working electrode after a stable corrosion potential had been achieved; this usually took about 2 h after immersion in the solution. As a measure of the resistance to pitting corrosion, the pitting potentials for the alloys were determined from the anodic polarization curve by the potential at which the anodic current density reached a value of 10 uA/cm2 after film breakdown.",0.50,"The casts were homogenized for 2 h at
I250 C. and then hot-rolled into 5 mm thick plates. The specimen prepared by cold rolling the hot rolled plates into 2mm thick sheets and solution annealing for 20 min at 1050C, followed by water quenching",-1,"The solutions were deaerated by purging with high-purity nitrogen
