Repository: KevinGundlach/AgenticDatabaseReconstruction

# Agentic Database Reconstruction

The Agentic Database Reconstruction project is to serve as part of a masters thesis titled **Automated Ontology Construction For Explainable Feature Discovery In Alloy Corrosion Resistance.**

The overall goal of the thesis is to develop an agentic framework capable of autonomously building a structured dataset of alloy corrosion metrics and environmental parameters, then develop machine learning models and heuristics to identify the impact that each parameter has on an alloy's corrosion resistance, and on pitting potential in particular.

This project uses LLM agents to extract corrosion-experiment data from research papers.

File: citrine_database/CRA_database_Scientific_Data_Publication_12102020_Compatible.csv (part 12 of 15)
Fe,Cr,Ni,Mo,W,N,Nb,C,Si,Mn,Cu,P,S,Al,V,Ta,Re,Ce,Ti,Co,B,Mg,Y,Gd,"Avg. Epit, mV (SCE)",Test Temp,pH,ClM,Test Method,Scan Rate mV/s,Heat treatment,Microstructures,Comments,Material class
throughout the test, starting from 1 h before the test.",1
66.46,28.85,0.00,0.01,4.10,0.00,0.12,0.01,0.44,0.01,0.00,0.00,0.00,0.00,0.00,0.00,0.00,0.00,0.00,0.00,0.00,0.00,0.00,0.00,-11.00,80,7.00,8.0000,"Potentiody-1mic Polarization(Anodic polarization was applied to the working electrode after a stable corrosion potential had been achieved; this usually took about 2 h after immersion in the solution. As a measure of the resistance to pitting corrosion, the pitting potentials for the alloys were determined from the anodic polarization curve by the potential at which the anodic current density reached a value of 10 uA/cm2 after film breakdown.",0.50,"The casts were homogenized for 2 h at
I250 C. and then hot-rolled into 5 mm thick plates. The specimen prepared by cold rolling the hot rolled plates into 2mm thick sheets and solution annealing for 20 min at 1050C, followed by water quenching",-1,"The solutions were deaerated by purging with high-purity nitrogen 
throughout the test, starting from 1 h before the test.",1
62.46,28.78,0.00,0.01,8.17,0.00,0.10,0.01,0.46,0.01,0.00,0.00,0.00,0.00,0.00,0.00,0.00,0.00,0.00,0.00,0.00,0.00,0.00,0.00,199.00,80,7.00,8.0000,"Potentiody-1mic Polarization(Anodic polarization was applied to the working electrode after a stable corrosion potential had been achieved; this usually took about 2 h after immersion in the solution. As a measure of the resistance to pitting corrosion, the pitting potentials for the alloys were determined from the anodic polarization curve by the potential at which the anodic current density reached a value of 10 uA/cm2 after film breakdown.",0.50,"The casts were homogenized for 2 h at
I250 C. and then hot-rolled into 5 mm thick plates. The specimen prepared by cold rolling the hot rolled plates into 2mm thick sheets and solution annealing for 20 min at 1050C, followed by water quenching",-1,"The solutions were deaerated by purging with high-purity nitrogen 
throughout the test, starting from 1 h before the test.",1
69.44,28.97,0.00,1.04,0.01,0.00,0.11,0.00,0.42,0.01,0.00,0.00,0.00,0.00,0.00,0.00,0.00,0.00,0.00,0.00,0.00,0.00,0.00,0.00,-161.00,80,7.00,8.0000,"Potentiody-1mic Polarization(Anodic polarization was applied to the working electrode after a stable corrosion potential had been achieved; this usually took about 2 h after immersion in the solution. As a measure of the resistance to pitting corrosion, the pitting potentials for the alloys were determined from the anodic polarization curve by the potential at which the anodic current density reached a value of 10 uA/cm2 after film breakdown.",0.50,"The casts were homogenized for 2 h at
I250 C. and then hot-rolled into 5 mm thick plates. The specimen prepared by cold rolling the hot rolled plates into 2mm thick sheets and solution annealing for 20 min at 1050C, followed by water quenching",-1,"The solutions were deaerated by purging with high-purity nitrogen 
throughout the test, starting from 1 h before the test.",1
68.35,29.06,0.00,2.07,0.01,0.00,0.09,0.00,0.41,0.01,0.00,0.00,0.00,0.00,0.00,0.00,0.00,0.00,0.00,0.00,0.00,0.00,0.00,0.00,8.00,80,7.00,8.0000,"Potentiody-1mic Polarization(Anodic polarization was applied to the working electrode after a stable corrosion potential had been achieved; this usually took about 2 h after immersion in the solution. As a measure of the resistance to pitting corrosion, the pitting potentials for the alloys were determined from the anodic polarization curve by the potential at which the anodic current density reached a value of 10 uA/cm2 after film breakdown.",0.50,"The casts were homogenized for 2 h at
I250 C. and then hot-rolled into 5 mm thick plates. The specimen prepared by cold rolling the hot rolled plates into 2mm thick sheets and solution annealing for 20 min at 1050C, followed by water quenching",-1,"The solutions were deaerated by purging with high-purity nitrogen 
throughout the test, starting from 1 h before the test.",1
66.14,29.10,0.00,4.19,0.01,0.00,0.10,0.00,0.44,0.01,0.00,0.00,0.00,0.00,0.00,0.00,0.00,0.00,0.00,0.00,0.00,0.00,0.00,0.00,344.00,80,7.00,8.0000,"Potentiody-1mic Polarization(Anodic polarization was applied to the working electrode after a stable corrosion potential had been achieved; this usually took about 2 h after immersion in the solution. As a measure of the resistance to pitting corrosion, the pitting potentials for the alloys were determined from the anodic polarization curve by the potential at which the anodic current density reached a value of 10 uA/cm2 after film breakdown.",0.50,"The casts were homogenized for 2 h at
I250 C. and then hot-rolled into 5 mm thick plates. The specimen prepared by cold rolling the hot rolled plates into 2mm thick sheets and solution annealing for 20 min at 1050C, followed by water quenching",-1,"The solutions were deaerated by purging with high-purity nitrogen 
throughout the test, starting from 1 h before the test.",1
72.49,17.00,8.10,0.17,0.00,0.05,0.00,0.11,0.55,1.01,0.19,0.04,0.01,0.00,0.00,0.00,0.00,0.00,0.12,0.16,0.00,0.00,0.00,0.00,449.00,25,7.00,0.6000,"Potentiostatically-controlled anodic Polarization, test solution deaerated with N2",-1.00,annealed UNS S30100 austenitic stainless steel,-1,"O2 in composition 0.012,  the unimplanted alloy exhibits relatively large irregular pits, exhibiting a ""lacy"" surround, test solution deaerated with N2",1
72.49,17.00,8.10,0.17,0.00,0.05,0.00,0.11,0.55,1.01,0.19,0.04,0.01,0.00,0.00,0.00,0.00,0.00,0.12,0.16,0.00,0.00,0.00,0.00,379.00,25,7.00,0.6000,"Potentiostatically-controlled anodic Polarization, test solution deaerated with N2",-1.00,"annealed UNS S30100 austenitic stainless steel, ion implanted with Mo implanted
 with 5.55*1016 molybdenum ions/cm2 ",-1,"O2 in composition 0.012 ,ion implanted with Mo implanted
 with 5.55*10^16 molybdenum ions/cm2,test solution deaerated with N2",1
76.76,12.20,0.00,11.00,0.02,0.00,0.00,0.01,0.00,0.00,0.00,0.00,0.01,0.00,0.00,0.00,0.00,0.00,0.00,0.00,0.00,0.00,0.00,0.00,601.00,25,0.00,1.0000,Potentiody-1mic polarization. All studies were carried out with rotating disk electrodes of 0.1 cm2 (diameter 0.357 cm) insulated with a PTFE shrinkable tubing. Experiments were performed at 6000 rpm (in part at 600 rpm) in 1 M HCI at 25°C under a nitrogen atmosphere. ,0.05,"The bi-1ry Fe-Cr alloys were furnished by Climax Molybdenum. They were subsequently hot forged. The other alloys were prepared in our laboratory by alloying to the origi-1l Fe-Cr alloys the elements Mo, W, V or Si using a vacuum induction fur-1ce under an argon atmosphere. ",2,Pretreatment of the electrodes included grinding with emery papcr and polishing with alumi-1 powder in water to 1/4 ?m finish. They were rinsed and cathodically polarized in the working electrolyte at -700 mV(SHE) for 10 min.,1
67.56,13.90,0.00,0.00,18.50,0.00,0.00,0.00,0.03,0.00,0.00,0.00,0.00,0.00,0.00,0.00,0.00,0.00,0.00,0.00,0.00,0.00,0.00,0.00,-205.00,25,0.00,1.0000,Potentiody-1mic polarization. All studies were carried out with rotating disk electrodes of 0.1 cm2 (diameter 0.357 cm) insulated with a PTFE shrinkable tubing. Experiments were performed at 6000 rpm (in part at 600 rpm) in 1 M HCI at 25°C under a nitrogen atmosphere. ,0.05,"The bi-1ry Fe-Cr alloys were furnished by Climax Molybdenum. They were subsequently hot forged. The other alloys were prepared in our laboratory by alloying to the origi-1l Fe-Cr alloys the elements Mo, W, V or Si using a vacuum induction fur-1ce under an argon atmosphere. ",2,Pretreatment of the electrodes included grinding with emery papcr and polishing with alumi-1 powder in water to 1/4 ?m finish. They were rinsed and cathodically polarized in the working electrolyte at -700 mV(SHE) for 10 min.,1
79.64,13.90,0.00,0.00,0.00,0.00,0.00,0.00,0.03,0.02,0.00,0.00,0.00,0.00,6.40,0.00,0.00,0.00,0.00,0.00,0.00,0.00,0.00,0.00,341.00,25,0.00,1.0000,Potentiody-1mic polarization. All studies were carried out with rotating disk electrodes of 0.1 cm2 (diameter 0.357 cm) insulated with a PTFE shrinkable tubing. Experiments were performed at 6000 rpm (in part at 600 rpm) in 1 M HCI at 25°C under a nitrogen atmosphere. ,0.05,"The bi-1ry Fe-Cr alloys were furnished by Climax Molybdenum. They were subsequently hot forged. The other alloys were prepared in our laboratory by alloying to the origi-1l Fe-Cr alloys the elements Mo, W, V or Si using a vacuum induction fur-1ce under an argon atmosphere. ",2,Pretreatment of the electrodes included grinding with emery papcr and polishing with alumi-1 powder in water to 1/4 ?m finish. They were rinsed and cathodically polarized in the working electrolyte at -700 mV(SHE) for 10 min.,1
83.58,13.30,0.00,0.00,0.00,0.00,0.00,0.01,3.00,0.10,0.00,0.00,0.01,0.00,0.00,0.00,0.00,0.00,0.00,0.00,0.00,0.00,0.00,0.00,229.00,25,0.00,1.0000,Potentiody-1mic polarization. All studies were carried out with rotating disk electrodes of 0.1 cm2 (diameter 0.357 cm) insulated with a PTFE shrinkable tubing. Experiments were performed at 6000 rpm (in part at 600 rpm) in 1 M HCI at 25°C under a nitrogen atmosphere. ,0.05,"The bi-1ry Fe-Cr alloys were furnished by Climax Molybdenum. They were subsequently hot forged. The other alloys were prepared in our laboratory by alloying to the origi-1l Fe-Cr alloys the elements Mo, W, V or Si using a vacuum induction fur-1ce under an argon atmosphere. ",2,Pretreatment of the electrodes included grinding with emery papcr and polishing with alumi-1 powder in water to 1/4 ?m finish. They were rinsed and cathodically polarized in the working electrolyte at -700 mV(SHE) for 10 min.,1
65.38,25.26,6.39,2.72,0.00,0.23,0.00,0.00,0.01,0.01,0.00,0.00,0.00,0.00,0.00,0.00,0.00,0.00,0.00,0.00,0.00,0.00,0.00,0.00,609.00,80,7.00,4.0000,"Anodic Polarization -  Anodic polarization tests performed in deaerated 4 M sodium chloride (-1Cl) solution at 80°C. The electrochemical cell for the test consisted of a 1-L multineck flask, as specified in ASTM G 5 with a platinum counter electrode and a saturated calomel electrode (SCE) positioned in a salt bridge with a high-silica tip.",1.00,"solution-annealed for 2 h at 1,050°C and then aged at 850°C for 30 min, 1 h, and 10 h.",5,None,1
63.13,25.29,6.89,1.55,2.86,0.26,0.00,0.00,0.01,0.01,0.00,0.00,0.00,0.00,0.00,0.00,0.00,0.00,0.00,0.00,0.00,0.00,0.00,0.00,758.00,80,7.00,4.0000,"Anodic Polarization -  Anodic polarization tests performed in deaerated 4 M sodium chloride (-1Cl) solution at 80°C. The electrochemical cell for the test consisted of a 1-L multineck flask, as specified in ASTM G 5 with a platinum counter electrode and a saturated calomel electrode (SCE) positioned in a salt bridge with a high-silica tip.",1.00,"solution-annealed for 2 h at 1,050°C and then aged at 850°C for 30 min, 1 h, and 10 h.",5,None,1
63.04,25.70,7.00,1.94,2.05,0.25,0.00,0.00,0.01,0.01,0.00,0.00,0.00,0.00,0.00,0.00,0.00,0.00,0.00,0.00,0.00,0.00,0.00,0.00,515.00,80,7.00,4.0000,"Anodic Polarization -  Anodic polarization tests performed in deaerated 4 M sodium chloride (-1Cl) solution at 80°C. The electrochemical cell for the test consisted of a 1-L multineck flask, as specified in ASTM G 5 with a platinum counter electrode and a saturated calomel electrode (SCE) positioned in a salt bridge with a high-silica tip.",1.00,"solution-annealed for 2 h at 1,050°C and then aged at 850°C for 30 min, 1 h, and 10 h.",5,None,1
77.80,18.70,0.57,1.97,0.00,0.00,0.00,0.03,0.01,0.01,0.00,0.00,0.00,0.00,0.00,0.00,0.00,0.00,0.91,0.00,0.00,0.00,0.00,0.00,1000.00,24,1.00,0.1000,"Potentiody-1mic Polarization. The onset of pitting was marked by a sharp and sudden increase in polarization current. The potential scanning was stopped at the pitting potential, and the electrode was allowed to pit for 20 to 30 min. It was then removed from the solution, the tape was stripped, and its surface was examined for pitting and possible crevice corrosion. The potential scanning was usually started at -0.7 to -0.6v, with respect to the saturated calomel electrode (SCE); the scanning was always into the passive potential region. In some experiments, the potential of an actively corroding electrode was changed almost instantaneously to a selected potential in a passive range by switching on a potentiostat, with a potential preset at a desired value. ",0.02,"Two sets of laboratory-prepared ferritic alloys and two commercial ferritic stainless steels (Types 430 and 4341) were investigated. The high-purity 17% chromium, 17% Cr-l% Mo, and 17% Cr-3% Mo laboratory alloys were prepared by melting and casting in vacuum. The resulting ingots were hot-rolled to 0.64-cmthick sheet, which was cold-rolled to a 0.32-cm thickness, annealed for 1 hr at 815~ and water-quenched. The 18% Cr-2% Mo alloys modified by titanium and Type 434 is the proposed desig-1tion for stainless steel conraining 17% chromium and 1% molybdenum. nickel additions were produced by induction melting in an argon atmosphere, using the split-heat technique. In this technique, the base composition is melted, and part of the melt is poured off to produce an ingot; then to the balance of the melt, the required alloying additions are made and the next ingot is cast. This process is repeated until a series of the desired compositions is cast. The 18% Cr-2% Mo ingots were hotforged, hot-rolled to 0.76-cm-thick strips, and coldrolled to 0.38-cm-thick strips. The 18% Cr-2% Mo alloys containing titanium were annealed for 1 hr at 104O~ the minimum temperature that prevented formation of a second phase in the high titanium alloy, and then water-quenched. The rest of the 18% Cr-2% Mo materials and the hot-rolled, commercial Types 430 and 434 steels were annealed at 815~ for 1 hr and water-quenched. ",-1,"18%Cr-2%Mo-0.91%Ti-0.57%Ni. The electrodes for the potentiody-1mic studies were mounted in acrylic plastic, the exposed surface (0.5 by 0.6 cm) always being a longitudi-1l section parallel to the rolled surface. The exposed surface was polished using standard metallographic techniques, ending with a distilled water slurry of 0.3~ alumi-1. For the pitting potential measurements, the electrode surface was masked with electroplaters tape (Scotch 470), except for a circular area 0.36 cm in diameter.",1
67.77,17.67,13.57,0.97,0.00,0.00,0.00,0.00,0.01,0.01,0.00,0.00,0.00,0.00,0.00,0.00,0.00,0.00,0.00,0.00,0.00,0.00,0.00,0.00,1000.00,24,1.00,0.1000,Potentiody-1mic Polarization,0.17,"In this technique, the base composition is melted and part of the melt is cast into an ingot. To the balance of the melt, the required molybdenum addition is made and the next ingot is cast. This process is repeated until a series of the desired positions is cast. By this procedure, the residual and impurity elements, which were intended to be in the range commonly present in commercial stainless steels, were held essentially constant within each series. The ingots were hot-forged and hot-rolled to a thickness of 0.76 cm and then cold-rolled to 0.38 cm. The 13% nickel steels were annealed at 1120C for 1 hr and water-quenched. The 39% nickel steels and the high-purity alloys were annealed at 1150C for 1 hr and water-quenched.",-1,test area 0.07 cm2; 0.3 um surface finish,1
65.71,17.67,13.57,3.03,0.00,0.00,0.00,0.00,0.01,0.01,0.00,0.00,0.00,0.00,0.00,0.00,0.00,0.00,0.00,0.00,0.00,0.00,0.00,0.00,1000.00,24,1.00,0.1000,Potentiody-1mic Polarization,0.17,"In this technique, the base composition is melted and part of the melt is cast into an ingot. To the balance of the melt, the required molybdenum addition is made and the next ingot is cast. This process is repeated until a series of the desired positions is cast. By this procedure, the residual and impurity elements, which were intended to be in the range commonly present in commercial stainless steels, were held essentially constant within each series. The ingots were hot-forged and hot-rolled to a thickness of 0.76 cm and then cold-rolled to 0.38 cm. The 13% nickel steels were annealed at 1120C for 1 hr and water-quenched. The 39% nickel steels and the high-purity alloys were annealed at 1150C for 1 hr and water-quenched.",-1,test area 0.07 cm2; 0.3 um surface finish,1
66.29,17.67,13.57,2.45,0.00,0.00,0.00,0.00,0.01,0.01,0.00,0.00,0.00,0.00,0.00,0.00,0.00,0.00,0.00,0.00,0.00,0.00,0.00,0.00,1000.00,24,1.00,0.1000,Potentiody-1mic Polarization,0.17,"In this technique, the base composition is melted and part of the melt is cast into an ingot. To the balance of the melt, the required molybdenum addition is made and the next ingot is cast. This process is repeated until a series of the desired positions is cast. By this procedure, the residual and impurity elements, which were intended to be in the range commonly present in commercial stainless steels, were held essentially constant within each series. The ingots were hot-forged and hot-rolled to a thickness of 0.76 cm and then cold-rolled to 0.38 cm. The 13% nickel steels were annealed at 1120C for 1 hr and water-quenched. The 39% nickel steels and the high-purity alloys were annealed at 1150C for 1 hr and water-quenched.",-1,test area 0.07 cm2; 0.3 um surface finish,1
65.81,17.67,13.57,2.93,0.00,0.00,0.00,0.00,0.01,0.01,0.00,0.00,0.00,0.00,0.00,0.00,0.00,0.00,0.00,0.00,0.00,0.00,0.00,0.00,1000.00,24,1.00,0.1000,Potentiody-1mic Polarization,0.17,"In this technique, the base composition is melted and part of the melt is cast into an ingot. To the balance of the melt, the required molybdenum addition is made and the next ingot is cast. This process is repeated until a series of the desired positions is cast. By this procedure, the residual and impurity elements, which were intended to be in the range commonly present in commercial stainless steels, were held essentially constant within each series. The ingots were hot-forged and hot-rolled to a thickness of 0.76 cm and then cold-rolled to 0.38 cm. The 13% nickel steels were annealed at 1120C for 1 hr and water-quenched. The 39% nickel steels and the high-purity alloys were annealed at 1150C for 1 hr and water-quenched.",-1,test area 0.07 cm2; 0.3 um surface finish,1
65.37,17.67,13.57,3.37,0.00,0.00,0.00,0.00,0.01,0.01,0.00,0.00,0.00,0.00,0.00,0.00,0.00,0.00,0.00,0.00,0.00,0.00,0.00,0.00,1000.00,24,1.00,0.1000,Potentiody-1mic Polarization,0.17,"In this technique, the base composition is melted and part of the melt is cast into an ingot. To the balance of the melt, the required molybdenum addition is made and the next ingot is cast. This process is repeated until a series of the desired positions is cast. By this procedure, the residual and impurity elements, which were intended to be in the range commonly present in commercial stainless steels, were held essentially constant within each series. The ingots were hot-forged and hot-rolled to a thickness of 0.76 cm and then cold-rolled to 0.38 cm. The 13% nickel steels were annealed at 1120C for 1 hr and water-quenched. The 39% nickel steels and the high-purity alloys were annealed at 1150C for 1 hr and water-quenched.",-1,test area 0.07 cm2; 0.3 um surface finish,1
62.70,17.60,13.50,3.89,0.00,0.03,0.00,0.03,0.53,1.72,0.00,0.00,0.00,0.00,0.00,0.00,0.00,0.00,0.00,0.00,0.00,0.00,0.00,0.00,1000.00,24,1.00,0.1000,Potentiody-1mic Polarization,0.17,"In this technique, the base composition is melted and part of the melt is cast into an ingot. To the balance of the melt, the required molybdenum addition is made and the next ingot is cast. This process is repeated until a series of the desired positions is cast. By this procedure, the residual and impurity elements, which were intended to be in the range commonly present in commercial stainless steels, were held essentially constant within each series. The ingots were hot-forged and hot-rolled to a thickness of 0.76 cm and then cold-rolled to 0.38 cm. The 13% nickel steels were annealed at 1120C for 1 hr and water-quenched. The 39% nickel steels and the high-purity alloys were annealed at 1150C for 1 hr and water-quenched.",-1,test area 0.07 cm2; 0.3 um surface finish,1
65.83,17.86,16.13,0.07,0.00,0.01,0.00,0.00,0.09,0.01,0.00,0.00,0.00,0.00,0.00,0.00,0.00,0.00,0.00,0.00,0.00,0.00,0.00,0.00,1000.00,24,1.00,0.1000,Potentiody-1mic Polarization,0.17,"In this technique, the base composition is melted and part of the melt is cast into an ingot. To the balance of the melt, the required molybdenum addition is made and the next ingot is cast. This process is repeated until a series of the desired positions is cast. By this procedure, the residual and impurity elements, which were intended to be in the range commonly present in commercial stainless steels, were held essentially constant within each series. The ingots were hot-forged and hot-rolled to a thickness of 0.76 cm and then cold-rolled to 0.38 cm. The 13% nickel steels were annealed at 1120C for 1 hr and water-quenched. The 39% nickel steels and the high-purity alloys were annealed at 1150C for 1 hr and water-quenched.",-1,test area 0.07 cm2; 0.3 um surface finish,1
63.15,18.01,16.25,2.48,0.00,0.01,0.00,0.00,0.08,0.01,0.00,0.00,0.00,0.00,0.00,0.00,0.00,0.00,0.00,0.00,0.00,0.00,0.00,0.00,1000.00,24,1.00,0.1000,Potentiody-1mic Polarization,0.17,"In this technique, the base composition is melted and part of the melt is cast into an ingot. To the balance of the melt, the required molybdenum addition is made and the next ingot is cast. This process is repeated until a series of the desired positions is cast. By this procedure, the residual and impurity elements, which were intended to be in the range commonly present in commercial stainless steels, were held essentially constant within each series. The ingots were hot-forged and hot-rolled to a thickness of 0.76 cm and then cold-rolled to 0.38 cm. The 13% nickel steels were annealed at 1120C for 1 hr and water-quenched. The 39% nickel steels and the high-purity alloys were annealed at 1150C for 1 hr and water-quenched.",-1,test area 0.07 cm2; 0.3 um surface finish,1
60.65,18.07,16.17,4.99,0.00,0.01,0.00,0.00,0.09,0.01,0.00,0.00,0.00,0.00,0.00,0.00,0.00,0.00,0.00,0.00,0.00,0.00,0.00,0.00,1000.00,24,1.00,0.1000,Potentiody-1mic Polarization,0.17,"In this technique, the base composition is melted and part of the melt is cast into an ingot. To the balance of the melt, the required molybdenum addition is made and the next ingot is cast. This process is repeated until a series of the desired positions is cast. By this procedure, the residual and impurity elements, which were intended to be in the range commonly present in commercial stainless steels, were held essentially constant within each series. The ingots were hot-forged and hot-rolled to a thickness of 0.76 cm and then cold-rolled to 0.38 cm. The 13% nickel steels were annealed at 1120C for 1 hr and water-quenched. The 39% nickel steels and the high-purity alloys were annealed at 1150C for 1 hr and water-quenched.",-1,test area 0.07 cm2; 0.3 um surface finish,1
9.62,15.50,73.86,0.10,0.00,0.00,0.00,0.04,0.26,0.31,0.31,0.00,0.00,0.00,0.00,0.00,0.00,0.00,0.00,0.00,0.00,0.00,0.00,0.00,605.00,80,7.00,0.0007,"Potentiody-1mic Polarization. The potential was controlled by a Wenkingt potentiostat (Model 68 TS-3) and changed in steps of 10 mV with a Wenking SMP 69 scanning potentiometer every hour for the positive polarization direction until the onset of pitting or appearance of pits, and every 100 s for the reverse scan until zero current. The potential was initially held at 150 mV for 1 h to attain stable current, whereupon the scanning potentiometer was activated.",0.0028,"Alloy 600, as-recieved",-1,Surface finish: 4/0,2
9.62,15.50,73.86,0.10,0.00,0.00,0.00,0.04,0.26,0.31,0.31,0.00,0.00,0.00,0.00,0.00,0.00,0.00,0.00,0.00,0.00,0.00,0.00,0.00,305.00,80,7.00,0.0007,"Potentiody-1mic Polarization. The potential was controlled by a Wenkingt potentiostat (Model 68 TS-3) and changed in steps of 10 mV with a Wenking SMP 69 scanning potentiometer every hour for the positive polarization direction until the onset of pitting or appearance of pits, and every 100 s for the reverse scan until zero current. The potential was initially held at 150 mV for 1 h to attain stable current, whereupon the scanning potentiometer was activated.",0.0028,"Alloy 600, as-recieved",-1,Surface finish: 4/0,2
0.00,99.98,0.00,0.00,0.00,0.00,0.00,0.00,0.01,0.01,0.00,0.00,0.00,0.00,0.00,0.00,0.00,0.00,0.00,0.00,0.00,0.00,0.00,0.00,830.00,25,0.00,1.0000,Potentiody-1mic Polarization,0.42,-1,-1,None,2
0.00,0.00,99.98,0.00,0.00,0.00,0.00,0.00,0.01,0.01,0.00,0.00,0.00,0.00,0.00,0.00,0.00,0.00,0.00,0.00,0.00,0.00,0.00,0.00,-150.00,25,0.00,1.0000,Potentiody-1mic Polarization,0.42,-1,-1,None,2
29.98,70.00,0.00,0.00,0.00,0.00,0.00,0.00,0.01,0.01,0.00,0.00,0.00,0.00,0.00,0.00,0.00,0.00,0.00,0.00,0.00,0.00,0.00,0.00,850.00,25,0.00,1.0000,Potentiody-1mic Polarization,0.42,-1,-1,None,2
25.04,15.00,59.94,0.00,0.00,0.00,0.00,0.00,0.01,0.01,0.00,0.00,0.00,0.00,0.00,0.00,0.00,0.00,0.00,0.00,0.00,0.00,0.00,0.00,137.00,25,7.00,0.1000,"Potentiostatic Polarization. The experimental procedure was to first polarize the electrode potentiostatically at the least noble potential within the passive region for at least 15 min in order to achieve steady-state passivity. The potential was then advanced in stages of 50 mV, allowing 5 min between each change. Initially the current decreased or remained constant after each potential adjustment, but eventually a steadily increasing current at some potential V'c indicated the onset of pitting (or of transpassivity). Steady-state values Vc were obtained subsequently by holding the potential for long times at a fixed value and then observing pitting or the lack of it under a low power microscope. The lowest potential for which pitting could not be observed after a 10-hr or longer period of constant polarization was considered to be the steady-state value Vc. Reproducibility was in the order of ±5 mv.",steady state,"The ingots were homogenized in A or He, usually at 1050-1100 oC for several hours. Ingots of Ni-Cr, Ni-Mo, and Cr-Fe were cold rolled to 0.25 cm, then annealed at 1000-1050 oC and water quenched. The Cr-Fe alloys containing more than 40% Cr were difficult to roll or swage, hence electrodes were machined directly from the homogenized ingot. Ingots of the lower % Cr-Fe alloys and of the stainless steels were swaged to about 0.45 cm diam rods, annealed at 1050 oC and water quenched. All electrodes measured approximately 2 cm long and were either 0.4 cm diam or 0.5 cm wide by 0.2 cm thick. ",-1,"The electrodes were abraded to a fi-1l 3/0 emery paper, and pickled usually in 15% HNO3, 5% HF at 80 oC for 5 min to remove the cold worked surface.",2
39.15,19.97,39.09,0.03,0.00,0.04,0.00,0.06,0.46,1.21,0.00,0.00,0.00,0.00,0.00,0.00,0.00,0.00,0.00,0.00,0.00,0.00,0.00,0.00,640.00,24,1.00,0.1000,Potentiody-1mic Polarization,0.17,"In this technique, the base composition is melted and part of the melt is cast into an ingot. To the balance of the melt, the required molybdenum addition is made and the next ingot is cast. This process is repeated until a series of the desired positions is cast. By this procedure, the residual and impurity elements, which were intended to be in the range commonly present in commercial stainless steels, were held essentially constant within each series. The ingots were hot-forged and hot-rolled to a thickness of 0.76 cm and then cold-rolled to 0.38 cm. The 13% nickel steels were annealed at 1120C for 1 hr and water-quenched. The 39% nickel steels and the high-purity alloys were annealed at 1150C for 1 hr and water-quenched.",-1,test area 0.07 cm2; 0.3 um surface finish,2
99.98,0.00,0.00,0.00,0.00,0.00,0.00,0.00,0.01,0.01,0.00,0.00,0.00,0.00,0.00,0.00,0.00,0.00,0.00,0.00,0.00,0.00,0.00,0.00,-661.26,25,3.00,1.0000,"Potentiody-1mic Polarization - test electrodes were made from 0.25 mm wire looped to a diameter of
25 mm. Test solutions were prepared from reagent grade chemicals and
distilled water and the pH value was adjusted using H2SO4 or -1OH as required. The oxygen content of
the test solutions was reduced to a negligible value by bubbling nitrogen through them for a period of 24 h.
All electrochemical measurements were carried out in conventio-1l setup, purged
with nitrogen during each experiment",1.00,-1,-1,"test electrodes were made from 0.25 mm wire looped to a diameter of 25 mm. Test solutions were prepared from reagent grade chemicals and distilled water and the pH value was adjusted using H2SO4 or -1OH as required. The oxygen content of the test solutions was reduced to a negligible value by bubbling nitrogen through them for a period of 24 h. All electrochemical measurements were carried out in conventio-1l setup, purged with nitrogen during each experiment.",2
99.98,0.00,0.00,0.00,0.00,0.00,0.00,0.00,0.01,0.01,0.00,0.00,0.00,0.00,0.00,0.00,0.00,0.00,0.00,0.00,0.00,0.00,0.00,0.00,-526.29,25,4.00,1.0000,"Potentiody-1mic Polarization - test electrodes were made from 0.25 mm wire looped to a diameter of
25 mm. Test solutions were prepared from reagent grade chemicals and
distilled water and the pH value was adjusted using H2SO4 or -1OH as required. The oxygen content of
the test solutions was reduced to a negligible value by bubbling nitrogen through them for a period of 24 h.
All electrochemical measurements were carried out in conventio-1l setup, purged
with nitrogen during each experiment",1.00,-1,-1,"test electrodes were made from 0.25 mm wire looped to a diameter of 25 mm. Test solutions were prepared from reagent grade chemicals and distilled water and the pH value was adjusted using H2SO4 or -1OH as required. The oxygen content of the test solutions was reduced to a negligible value by bubbling nitrogen through them for a period of 24 h. All electrochemical measurements were carried out in conventio-1l setup, purged with nitrogen during each experiment.",2
99.98,0.00,0.00,0.00,0.00,0.00,0.00,0.00,0.01,0.01,0.00,0.00,0.00,0.00,0.00,0.00,0.00,0.00,0.00,0.00,0.00,0.00,0.00,0.00,-472.07,25,5.00,1.0000,"Potentiody-1mic Polarization - test electrodes were made from 0.25 mm wire looped to a diameter of
25 mm. Test solutions were prepared from reagent grade chemicals and
distilled water and the pH value was adjusted using H2SO4 or -1OH as required. The oxygen content of
the test solutions was reduced to a negligible value by bubbling nitrogen through them for a period of 24 h.
All electrochemical measurements were carried out in conventio-1l setup, purged
with nitrogen during each experiment",1.00,-1,-1,"test electrodes were made from 0.25 mm wire looped to a diameter of 25 mm. Test solutions were prepared from reagent grade chemicals and distilled water and the pH value was adjusted using H2SO4 or -1OH as required. The oxygen content of the test solutions was reduced to a negligible value by bubbling nitrogen through them for a period of 24 h. All electrochemical measurements were carried out in conventio-1l setup, purged with nitrogen during each experiment.",2
99.98,0.00,0.00,0.00,0.00,0.00,0.00,0.00,0.01,0.01,0.00,0.00,0.00,0.00,0.00,0.00,0.00,0.00,0.00,0.00,0.00,0.00,0.00,0.00,-458.98,25,7.00,1.0000,"Potentiody-1mic Polarization - test electrodes were made from 0.25 mm wire looped to a diameter of
25 mm. Test solutions were prepared from reagent grade chemicals and
distilled water and the pH value was adjusted using H2SO4 or -1OH as required. The oxygen content of
the test solutions was reduced to a negligible value by bubbling nitrogen through them for a period of 24 h.
All electrochemical measurements were carried out in conventio-1l setup, purged
with nitrogen during each experiment",1.00,-1,-1,"test electrodes were made from 0.25 mm wire looped to a diameter of 25 mm. Test solutions were prepared from reagent grade chemicals and distilled water and the pH value was adjusted using H2SO4 or -1OH as required. The oxygen content of the test solutions was reduced to a negligible value by bubbling nitrogen through them for a period of 24 h. All electrochemical measurements were carried out in conventio-1l setup, purged with nitrogen during each experiment.",2
99.98,0.00,0.00,0.00,0.00,0.00,0.00,0.00,0.01,0.01,0.00,0.00,0.00,0.00,0.00,0.00,0.00,0.00,0.00,0.00,0.00,0.00,0.00,0.00,-460.67,25,9.00,1.0000,"Potentiody-1mic Polarization - test electrodes were made from 0.25 mm wire looped to a diameter of
25 mm. Test solutions were prepared from reagent grade chemicals and
distilled water and the pH value was adjusted using H2SO4 or -1OH as required. The oxygen content of
the test solutions was reduced to a negligible value by bubbling nitrogen through them for a period of 24 h.
All electrochemical measurements were carried out in conventio-1l setup, purged
with nitrogen during each experiment",1.00,-1,-1,"test electrodes were made from 0.25 mm wire looped to a diameter of 25 mm. Test solutions were prepared from reagent grade chemicals and distilled water and the pH value was adjusted using H2SO4 or -1OH as required. The oxygen content of the test solutions was reduced to a negligible value by bubbling nitrogen through them for a period of 24 h. All electrochemical measurements were carried out in conventio-1l setup, purged with nitrogen during each experiment.",2
99.98,0.00,0.00,0.00,0.00,0.00,0.00,0.00,0.01,0.01,0.00,0.00,0.00,0.00,0.00,0.00,0.00,0.00,0.00,0.00,0.00,0.00,0.00,0.00,-701.63,25,3.00,0.0000,"Potentiody-1mic Polarization - test electrodes were made from 0.25 mm wire looped to a diameter of
25 mm. Test solutions were prepared from reagent grade chemicals and
distilled water and the pH value was adjusted using H2SO4 or -1OH as required. The oxygen content of
the test solutions was reduced to a negligible value by bubbling nitrogen through them for a period of 24 h.
All electrochemical measurements were carried out in conventio-1l setup, purged
with nitrogen during each experiment",1.00,-1,-1,"test electrodes were made from 0.25 mm wire looped to a diameter of 25 mm. Test solutions were prepared from reagent grade chemicals and distilled water and the pH value was adjusted using H2SO4 or -1OH as required. The oxygen content of the test solutions was reduced to a negligible value by bubbling nitrogen through them for a period of 24 h. All electrochemical measurements were carried out in conventio-1l setup, purged with nitrogen during each experiment.",2
99.98,0.00,0.00,0.00,0.00,0.00,0.00,0.00,0.01,0.01,0.00,0.00,0.00,0.00,0.00,0.00,0.00,0.00,0.00,0.00,0.00,0.00,0.00,0.00,-427.19,25,4.00,0.0000,"Potentiody-1mic Polarization - test electrodes were made from 0.25 mm wire looped to a diameter of
25 mm. Test solutions were prepared from reagent grade chemicals and
distilled water and the pH value was adjusted using H2SO4 or -1OH as required. The oxygen content of
the test solutions was reduced to a negligible value by bubbling nitrogen through them for a period of 24 h.
All electrochemical measurements were carried out in conventio-1l setup, purged
with nitrogen during each experiment",1.00,-1,-1,"test electrodes were made from 0.25 mm wire looped to a diameter of 25 mm. Test solutions were prepared from reagent grade chemicals and distilled water and the pH value was adjusted using H2SO4 or -1OH as required. The oxygen content of the test solutions was reduced to a negligible value by bubbling nitrogen through them for a period of 24 h. All electrochemical measurements were carried out in conventio-1l setup, purged with nitrogen during each experiment.",2
99.98,0.00,0.00,0.00,0.00,0.00,0.00,0.00,0.01,0.01,0.00,0.00,0.00,0.00,0.00,0.00,0.00,0.00,0.00,0.00,0.00,0.00,0.00,0.00,-405.98,25,5.00,0.0000,"Potentiody-1mic Polarization - test electrodes were made from 0.25 mm wire looped to a diameter of
25 mm. Test solutions were prepared from reagent grade chemicals and
distilled water and the pH value was adjusted using H2SO4 or -1OH as required. The oxygen content of
the test solutions was reduced to a negligible value by bubbling nitrogen through them for a period of 24 h.
All electrochemical measurements were carried out in conventio-1l setup, purged
with nitrogen during each experiment",1.00,-1,-1,"test electrodes were made from 0.25 mm wire looped to a diameter of 25 mm. Test solutions were prepared from reagent grade chemicals and distilled water and the pH value was adjusted using H2SO4 or -1OH as required. The oxygen content of the test solutions was reduced to a negligible value by bubbling nitrogen through them for a period of 24 h. All electrochemical measurements were carried out in conventio-1l setup, purged with nitrogen during each experiment.",2
99.98,0.00,0.00,0.00,0.00,0.00,0.00,0.00,0.01,0.01,0.00,0.00,0.00,0.00,0.00,0.00,0.00,0.00,0.00,0.00,0.00,0.00,0.00,0.00,-396.60,25,7.00,0.0000,"Potentiody-1mic Polarization - test electrodes were made from 0.25 mm wire looped to a diameter of
25 mm. Test solutions were prepared from reagent grade chemicals and
distilled water and the pH value was adjusted using H2SO4 or -1OH as required. The oxygen content of
the test solutions was reduced to a negligible value by bubbling nitrogen through them for a period of 24 h.
All electrochemical measurements were carried out in conventio-1l setup, purged
with nitrogen during each experiment",1.00,-1,-1,"test electrodes were made from 0.25 mm wire looped to a diameter of 25 mm. Test solutions were prepared from reagent grade chemicals and distilled water and the pH value was adjusted using H2SO4 or -1OH as required. The oxygen content of the test solutions was reduced to a negligible value by bubbling nitrogen through them for a period of 24 h. All electrochemical measurements were carried out in conventio-1l setup, purged with nitrogen during each experiment.",2
99.98,0.00,0.00,0.00,0.00,0.00,0.00,0.00,0.01,0.01,0.00,0.00,0.00,0.00,0.00,0.00,0.00,0.00,0.00,0.00,0.00,0.00,0.00,0.00,-361.57,25,9.00,0.0000,"Potentiody-1mic Polarization - test electrodes were made from 0.25 mm wire looped to a diameter of
25 mm. Test solutions were prepared from reagent grade chemicals and
distilled water and the pH value was adjusted using H2SO4 or -1OH as required. The oxygen content of
the test solutions was reduced to a negligible value by bubbling nitrogen through them for a period of 24 h.
All electrochemical measurements were carried out in conventio-1l setup, purged
with nitrogen during each experiment",1.00,-1,-1,"test electrodes were made from 0.25 mm wire looped to a diameter of 25 mm. Test solutions were prepared from reagent grade chemicals and distilled water and the pH value was adjusted using H2SO4 or -1OH as required. The oxygen content of the test solutions was reduced to a negligible value by bubbling nitrogen through them for a period of 24 h. All electrochemical measurements were carried out in conventio-1l setup, purged with nitrogen during each experiment.",2
0.00,0.00,100.00,0.00,0.00,0.00,0.00,0.00,0.01,0.01,0.00,0.00,0.00,0.00,0.00,0.00,0.00,0.00,0.00,0.00,0.00,0.00,0.00,0.00,-272.26,25,3.00,1.0000,"Potentiody-1mic Polarization - test electrodes were made from 0.25 mm wire looped to a diameter of
25 mm. Test solutions were prepared from reagent grade chemicals and
distilled water and the pH value was adjusted using H2SO4 or -1OH as required. The oxygen content of
the test solutions was reduced to a negligible value by bubbling nitrogen through them for a period of 24 h.
All electrochemical measurements were carried out in conventio-1l setup, purged
with nitrogen during each experiment",1.00,-1,-1,"test electrodes were made from 0.25 mm wire looped to a diameter of 25 mm. Test solutions were prepared from reagent grade chemicals and distilled water and the pH value was adjusted using H2SO4 or -1OH as required. The oxygen content of the test solutions was reduced to a negligible value by bubbling nitrogen through them for a period of 24 h. All electrochemical measurements were carried out in conventio-1l setup, purged with nitrogen during each experiment.",2
