Repository: KevinGundlach/AgenticDatabaseReconstruction

# Agentic Database Reconstruction

The Agentic Database Reconstruction project is to serve as part of a masters thesis titled **Automated Ontology Construction For Explainable Feature Discovery In Alloy Corrosion Resistance.**

The overall goal of the thesis is to develop an agentic framework capable of autonomously building a structured dataset of alloy corrosion metrics and environmental parameters, then develop machine learning models and heuristics to identify the impact that each parameter has on an alloy's corrosion resistance, and on pitting potential in particular.

This project uses LLM agents to extract corrosion-experiment data from research papers.

File: citrine_database/CRA_database_Scientific_Data_Publication_12102020_Compatible.csv (part 13 of 15)
Fe,Cr,Ni,Mo,W,N,Nb,C,Si,Mn,Cu,P,S,Al,V,Ta,Re,Ce,Ti,Co,B,Mg,Y,Gd,"Avg. Epit, mV (SCE)",Test Temp,pH,ClM,Test Method,Scan Rate mV/s,Heat treatment,Microstructures,Comments,Material class
0.00,0.00,100.00,0.00,0.00,0.00,0.00,0.00,0.01,0.01,0.00,0.00,0.00,0.00,0.00,0.00,0.00,0.00,0.00,0.00,0.00,0.00,0.00,0.00,-140.94,25,4.00,1.0000,"Potentiody-1mic Polarization - test electrodes were made from 0.25 mm wire looped to a diameter of
25 mm. Test solutions were prepared from reagent grade chemicals and
distilled water and the pH value was adjusted using H2SO4 or -1OH as required. The oxygen content of
the test solutions was reduced to a negligible value by bubbling nitrogen through them for a period of 24 h.
All electrochemical measurements were carried out in conventio-1l setup, purged
with nitrogen during each experiment",1.00,-1,-1,"test electrodes were made from 0.25 mm wire looped to a diameter of 25 mm. Test solutions were prepared from reagent grade chemicals and distilled water and the pH value was adjusted using H2SO4 or -1OH as required. The oxygen content of the test solutions was reduced to a negligible value by bubbling nitrogen through them for a period of 24 h. All electrochemical measurements were carried out in conventio-1l setup, purged with nitrogen during each experiment.",2
0.00,0.00,100.00,0.00,0.00,0.00,0.00,0.00,0.01,0.01,0.00,0.00,0.00,0.00,0.00,0.00,0.00,0.00,0.00,0.00,0.00,0.00,0.00,0.00,-145.43,25,5.00,1.0000,"Potentiody-1mic Polarization - test electrodes were made from 0.25 mm wire looped to a diameter of
25 mm. Test solutions were prepared from reagent grade chemicals and
distilled water and the pH value was adjusted using H2SO4 or -1OH as required. The oxygen content of
the test solutions was reduced to a negligible value by bubbling nitrogen through them for a period of 24 h.
All electrochemical measurements were carried out in conventio-1l setup, purged
with nitrogen during each experiment",1.00,-1,-1,"test electrodes were made from 0.25 mm wire looped to a diameter of 25 mm. Test solutions were prepared from reagent grade chemicals and distilled water and the pH value was adjusted using H2SO4 or -1OH as required. The oxygen content of the test solutions was reduced to a negligible value by bubbling nitrogen through them for a period of 24 h. All electrochemical measurements were carried out in conventio-1l setup, purged with nitrogen during each experiment.",2
0.00,0.00,100.00,0.00,0.00,0.00,0.00,0.00,0.01,0.01,0.00,0.00,0.00,0.00,0.00,0.00,0.00,0.00,0.00,0.00,0.00,0.00,0.00,0.00,-47.98,25,7.00,1.0000,"Potentiody-1mic Polarization - test electrodes were made from 0.25 mm wire looped to a diameter of
25 mm. Test solutions were prepared from reagent grade chemicals and
distilled water and the pH value was adjusted using H2SO4 or -1OH as required. The oxygen content of
the test solutions was reduced to a negligible value by bubbling nitrogen through them for a period of 24 h.
All electrochemical measurements were carried out in conventio-1l setup, purged
with nitrogen during each experiment",1.00,-1,-1,"test electrodes were made from 0.25 mm wire looped to a diameter of 25 mm. Test solutions were prepared from reagent grade chemicals and distilled water and the pH value was adjusted using H2SO4 or -1OH as required. The oxygen content of the test solutions was reduced to a negligible value by bubbling nitrogen through them for a period of 24 h. All electrochemical measurements were carried out in conventio-1l setup, purged with nitrogen during each experiment.",2
0.00,0.00,100.00,0.00,0.00,0.00,0.00,0.00,0.01,0.01,0.00,0.00,0.00,0.00,0.00,0.00,0.00,0.00,0.00,0.00,0.00,0.00,0.00,0.00,-9.26,25,9.00,1.0000,"Potentiody-1mic Polarization - test electrodes were made from 0.25 mm wire looped to a diameter of
25 mm. Test solutions were prepared from reagent grade chemicals and
distilled water and the pH value was adjusted using H2SO4 or -1OH as required. The oxygen content of
the test solutions was reduced to a negligible value by bubbling nitrogen through them for a period of 24 h.
All electrochemical measurements were carried out in conventio-1l setup, purged
with nitrogen during each experiment",1.00,-1,-1,"test electrodes were made from 0.25 mm wire looped to a diameter of 25 mm. Test solutions were prepared from reagent grade chemicals and distilled water and the pH value was adjusted using H2SO4 or -1OH as required. The oxygen content of the test solutions was reduced to a negligible value by bubbling nitrogen through them for a period of 24 h. All electrochemical measurements were carried out in conventio-1l setup, purged with nitrogen during each experiment.",2
0.00,0.00,100.00,0.00,0.00,0.00,0.00,0.00,0.01,0.01,0.00,0.00,0.00,0.00,0.00,0.00,0.00,0.00,0.00,0.00,0.00,0.00,0.00,0.00,-231.91,25,3.00,0.0000,"Potentiody-1mic Polarization - test electrodes were made from 0.25 mm wire looped to a diameter of
25 mm. Test solutions were prepared from reagent grade chemicals and
distilled water and the pH value was adjusted using H2SO4 or -1OH as required. The oxygen content of
the test solutions was reduced to a negligible value by bubbling nitrogen through them for a period of 24 h.
All electrochemical measurements were carried out in conventio-1l setup, purged
with nitrogen during each experiment",1.00,-1,-1,"test electrodes were made from 0.25 mm wire looped to a diameter of 25 mm. Test solutions were prepared from reagent grade chemicals and distilled water and the pH value was adjusted using H2SO4 or -1OH as required. The oxygen content of the test solutions was reduced to a negligible value by bubbling nitrogen through them for a period of 24 h. All electrochemical measurements were carried out in conventio-1l setup, purged with nitrogen during each experiment.",2
0.00,0.00,100.00,0.00,0.00,0.00,0.00,0.00,0.01,0.01,0.00,0.00,0.00,0.00,0.00,0.00,0.00,0.00,0.00,0.00,0.00,0.00,0.00,0.00,-100.57,25,4.00,0.0000,"Potentiody-1mic Polarization - test electrodes were made from 0.25 mm wire looped to a diameter of
25 mm. Test solutions were prepared from reagent grade chemicals and
distilled water and the pH value was adjusted using H2SO4 or -1OH as required. The oxygen content of
the test solutions was reduced to a negligible value by bubbling nitrogen through them for a period of 24 h.
All electrochemical measurements were carried out in conventio-1l setup, purged
with nitrogen during each experiment",1.00,-1,-1,"test electrodes were made from 0.25 mm wire looped to a diameter of 25 mm. Test solutions were prepared from reagent grade chemicals and distilled water and the pH value was adjusted using H2SO4 or -1OH as required. The oxygen content of the test solutions was reduced to a negligible value by bubbling nitrogen through them for a period of 24 h. All electrochemical measurements were carried out in conventio-1l setup, purged with nitrogen during each experiment.",2
0.00,0.00,100.00,0.00,0.00,0.00,0.00,0.00,0.01,0.01,0.00,0.00,0.00,0.00,0.00,0.00,0.00,0.00,0.00,0.00,0.00,0.00,0.00,0.00,18.09,25,7.00,0.0000,"Potentiody-1mic Polarization - test electrodes were made from 0.25 mm wire looped to a diameter of
25 mm. Test solutions were prepared from reagent grade chemicals and
distilled water and the pH value was adjusted using H2SO4 or -1OH as required. The oxygen content of
the test solutions was reduced to a negligible value by bubbling nitrogen through them for a period of 24 h.
All electrochemical measurements were carried out in conventio-1l setup, purged
with nitrogen during each experiment",1.00,-1,-1,"test electrodes were made from 0.25 mm wire looped to a diameter of 25 mm. Test solutions were prepared from reagent grade chemicals and distilled water and the pH value was adjusted using H2SO4 or -1OH as required. The oxygen content of the test solutions was reduced to a negligible value by bubbling nitrogen through them for a period of 24 h. All electrochemical measurements were carried out in conventio-1l setup, purged with nitrogen during each experiment.",2
0.00,0.00,100.00,0.00,0.00,0.00,0.00,0.00,0.01,0.01,0.00,0.00,0.00,0.00,0.00,0.00,0.00,0.00,0.00,0.00,0.00,0.00,0.00,0.00,86.15,25,9.00,0.0000,"Potentiody-1mic Polarization - test electrodes were made from 0.25 mm wire looped to a diameter of
25 mm. Test solutions were prepared from reagent grade chemicals and
distilled water and the pH value was adjusted using H2SO4 or -1OH as required. The oxygen content of
the test solutions was reduced to a negligible value by bubbling nitrogen through them for a period of 24 h.
All electrochemical measurements were carried out in conventio-1l setup, purged
with nitrogen during each experiment",1.00,-1,-1,"test electrodes were made from 0.25 mm wire looped to a diameter of 25 mm. Test solutions were prepared from reagent grade chemicals and distilled water and the pH value was adjusted using H2SO4 or -1OH as required. The oxygen content of the test solutions was reduced to a negligible value by bubbling nitrogen through them for a period of 24 h. All electrochemical measurements were carried out in conventio-1l setup, purged with nitrogen during each experiment.",2
0.00,0.00,0.00,100.00,0.00,0.00,0.00,0.00,0.01,0.01,0.00,0.00,0.00,0.00,0.00,0.00,0.00,0.00,0.00,0.00,0.00,0.00,0.00,0.00,-22.71,25,3.00,1.0000,"Potentiody-1mic Polarization - test electrodes were made from 0.25 mm wire looped to a diameter of
25 mm. Test solutions were prepared from reagent grade chemicals and
distilled water and the pH value was adjusted using H2SO4 or -1OH as required. The oxygen content of
the test solutions was reduced to a negligible value by bubbling nitrogen through them for a period of 24 h.
All electrochemical measurements were carried out in conventio-1l setup, purged
with nitrogen during each experiment",1.00,-1,-1,"test electrodes were made from 0.25 mm wire looped to a diameter of 25 mm. Test solutions were prepared from reagent grade chemicals and distilled water and the pH value was adjusted using H2SO4 or -1OH as required. The oxygen content of the test solutions was reduced to a negligible value by bubbling nitrogen through them for a period of 24 h. All electrochemical measurements were carried out in conventio-1l setup, purged with nitrogen during each experiment.",2
0.00,0.00,0.00,100.00,0.00,0.00,0.00,0.00,0.01,0.01,0.00,0.00,0.00,0.00,0.00,0.00,0.00,0.00,0.00,0.00,0.00,0.00,0.00,0.00,-56.54,25,4.00,1.0000,"Potentiody-1mic Polarization - test electrodes were made from 0.25 mm wire looped to a diameter of
25 mm. Test solutions were prepared from reagent grade chemicals and
distilled water and the pH value was adjusted using H2SO4 or -1OH as required. The oxygen content of
the test solutions was reduced to a negligible value by bubbling nitrogen through them for a period of 24 h.
All electrochemical measurements were carried out in conventio-1l setup, purged
with nitrogen during each experiment",1.00,-1,-1,"test electrodes were made from 0.25 mm wire looped to a diameter of 25 mm. Test solutions were prepared from reagent grade chemicals and distilled water and the pH value was adjusted using H2SO4 or -1OH as required. The oxygen content of the test solutions was reduced to a negligible value by bubbling nitrogen through them for a period of 24 h. All electrochemical measurements were carried out in conventio-1l setup, purged with nitrogen during each experiment.",2
0.00,0.00,0.00,100.00,0.00,0.00,0.00,0.00,0.01,0.01,0.00,0.00,0.00,0.00,0.00,0.00,0.00,0.00,0.00,0.00,0.00,0.00,0.00,0.00,-50.04,25,5.00,1.0000,"Potentiody-1mic Polarization - test electrodes were made from 0.25 mm wire looped to a diameter of
25 mm. Test solutions were prepared from reagent grade chemicals and
distilled water and the pH value was adjusted using H2SO4 or -1OH as required. The oxygen content of
the test solutions was reduced to a negligible value by bubbling nitrogen through them for a period of 24 h.
All electrochemical measurements were carried out in conventio-1l setup, purged
with nitrogen during each experiment",1.00,-1,-1,"test electrodes were made from 0.25 mm wire looped to a diameter of 25 mm. Test solutions were prepared from reagent grade chemicals and distilled water and the pH value was adjusted using H2SO4 or -1OH as required. The oxygen content of the test solutions was reduced to a negligible value by bubbling nitrogen through them for a period of 24 h. All electrochemical measurements were carried out in conventio-1l setup, purged with nitrogen during each experiment.",2
0.00,0.00,0.00,100.00,0.00,0.00,0.00,0.00,0.01,0.01,0.00,0.00,0.00,0.00,0.00,0.00,0.00,0.00,0.00,0.00,0.00,0.00,0.00,0.00,-106.71,25,7.00,1.0000,"Potentiody-1mic Polarization - test electrodes were made from 0.25 mm wire looped to a diameter of
25 mm. Test solutions were prepared from reagent grade chemicals and
distilled water and the pH value was adjusted using H2SO4 or -1OH as required. The oxygen content of
the test solutions was reduced to a negligible value by bubbling nitrogen through them for a period of 24 h.
All electrochemical measurements were carried out in conventio-1l setup, purged
with nitrogen during each experiment",1.00,-1,-1,"test electrodes were made from 0.25 mm wire looped to a diameter of 25 mm. Test solutions were prepared from reagent grade chemicals and distilled water and the pH value was adjusted using H2SO4 or -1OH as required. The oxygen content of the test solutions was reduced to a negligible value by bubbling nitrogen through them for a period of 24 h. All electrochemical measurements were carried out in conventio-1l setup, purged with nitrogen during each experiment.",2
0.00,0.00,0.00,100.00,0.00,0.00,0.00,0.00,0.01,0.01,0.00,0.00,0.00,0.00,0.00,0.00,0.00,0.00,0.00,0.00,0.00,0.00,0.00,0.00,-119.33,25,9.00,1.0000,"Potentiody-1mic Polarization - test electrodes were made from 0.25 mm wire looped to a diameter of
25 mm. Test solutions were prepared from reagent grade chemicals and
distilled water and the pH value was adjusted using H2SO4 or -1OH as required. The oxygen content of
the test solutions was reduced to a negligible value by bubbling nitrogen through them for a period of 24 h.
All electrochemical measurements were carried out in conventio-1l setup, purged
with nitrogen during each experiment",1.00,-1,-1,"test electrodes were made from 0.25 mm wire looped to a diameter of 25 mm. Test solutions were prepared from reagent grade chemicals and distilled water and the pH value was adjusted using H2SO4 or -1OH as required. The oxygen content of the test solutions was reduced to a negligible value by bubbling nitrogen through them for a period of 24 h. All electrochemical measurements were carried out in conventio-1l setup, purged with nitrogen during each experiment.",2
0.00,0.00,0.00,100.00,0.00,0.00,0.00,0.00,0.01,0.01,0.00,0.00,0.00,0.00,0.00,0.00,0.00,0.00,0.00,0.00,0.00,0.00,0.00,0.00,21.33,25,3.00,0.0000,"Potentiody-1mic Polarization - test electrodes were made from 0.25 mm wire looped to a diameter of
25 mm. Test solutions were prepared from reagent grade chemicals and
distilled water and the pH value was adjusted using H2SO4 or -1OH as required. The oxygen content of
the test solutions was reduced to a negligible value by bubbling nitrogen through them for a period of 24 h.
All electrochemical measurements were carried out in conventio-1l setup, purged
with nitrogen during each experiment",1.00,-1,-1,"test electrodes were made from 0.25 mm wire looped to a diameter of 25 mm. Test solutions were prepared from reagent grade chemicals and distilled water and the pH value was adjusted using H2SO4 or -1OH as required. The oxygen content of the test solutions was reduced to a negligible value by bubbling nitrogen through them for a period of 24 h. All electrochemical measurements were carried out in conventio-1l setup, purged with nitrogen during each experiment.",2
0.00,0.00,0.00,100.00,0.00,0.00,0.00,0.00,0.01,0.01,0.00,0.00,0.00,0.00,0.00,0.00,0.00,0.00,0.00,0.00,0.00,0.00,0.00,0.00,-45.55,25,4.00,0.0000,"Potentiody-1mic Polarization - test electrodes were made from 0.25 mm wire looped to a diameter of
25 mm. Test solutions were prepared from reagent grade chemicals and
distilled water and the pH value was adjusted using H2SO4 or -1OH as required. The oxygen content of
the test solutions was reduced to a negligible value by bubbling nitrogen through them for a period of 24 h.
All electrochemical measurements were carried out in conventio-1l setup, purged
with nitrogen during each experiment",1.00,-1,-1,"test electrodes were made from 0.25 mm wire looped to a diameter of 25 mm. Test solutions were prepared from reagent grade chemicals and distilled water and the pH value was adjusted using H2SO4 or -1OH as required. The oxygen content of the test solutions was reduced to a negligible value by bubbling nitrogen through them for a period of 24 h. All electrochemical measurements were carried out in conventio-1l setup, purged with nitrogen during each experiment.",2
0.00,0.00,0.00,100.00,0.00,0.00,0.00,0.00,0.01,0.01,0.00,0.00,0.00,0.00,0.00,0.00,0.00,0.00,0.00,0.00,0.00,0.00,0.00,0.00,-53.73,25,5.00,0.0000,"Potentiody-1mic Polarization - test electrodes were made from 0.25 mm wire looped to a diameter of
25 mm. Test solutions were prepared from reagent grade chemicals and
distilled water and the pH value was adjusted using H2SO4 or -1OH as required. The oxygen content of
the test solutions was reduced to a negligible value by bubbling nitrogen through them for a period of 24 h.
All electrochemical measurements were carried out in conventio-1l setup, purged
with nitrogen during each experiment",1.00,-1,-1,"test electrodes were made from 0.25 mm wire looped to a diameter of 25 mm. Test solutions were prepared from reagent grade chemicals and distilled water and the pH value was adjusted using H2SO4 or -1OH as required. The oxygen content of the test solutions was reduced to a negligible value by bubbling nitrogen through them for a period of 24 h. All electrochemical measurements were carried out in conventio-1l setup, purged with nitrogen during each experiment.",2
0.00,0.00,0.00,100.00,0.00,0.00,0.00,0.00,0.01,0.01,0.00,0.00,0.00,0.00,0.00,0.00,0.00,0.00,0.00,0.00,0.00,0.00,0.00,0.00,-91.00,25,7.00,0.0000,"Potentiody-1mic Polarization - test electrodes were made from 0.25 mm wire looped to a diameter of
25 mm. Test solutions were prepared from reagent grade chemicals and
distilled water and the pH value was adjusted using H2SO4 or -1OH as required. The oxygen content of
the test solutions was reduced to a negligible value by bubbling nitrogen through them for a period of 24 h.
All electrochemical measurements were carried out in conventio-1l setup, purged
with nitrogen during each experiment",1.00,-1,-1,"test electrodes were made from 0.25 mm wire looped to a diameter of 25 mm. Test solutions were prepared from reagent grade chemicals and distilled water and the pH value was adjusted using H2SO4 or -1OH as required. The oxygen content of the test solutions was reduced to a negligible value by bubbling nitrogen through them for a period of 24 h. All electrochemical measurements were carried out in conventio-1l setup, purged with nitrogen during each experiment.",2
0.00,0.00,0.00,100.00,0.00,0.00,0.00,0.00,0.01,0.01,0.00,0.00,0.00,0.00,0.00,0.00,0.00,0.00,0.00,0.00,0.00,0.00,0.00,0.00,-103.00,25,9.00,0.0000,"Potentiody-1mic Polarization - test electrodes were made from 0.25 mm wire looped to a diameter of
25 mm. Test solutions were prepared from reagent grade chemicals and
distilled water and the pH value was adjusted using H2SO4 or -1OH as required. The oxygen content of
the test solutions was reduced to a negligible value by bubbling nitrogen through them for a period of 24 h.
All electrochemical measurements were carried out in conventio-1l setup, purged
with nitrogen during each experiment",1.00,-1,-1,"test electrodes were made from 0.25 mm wire looped to a diameter of 25 mm. Test solutions were prepared from reagent grade chemicals and distilled water and the pH value was adjusted using H2SO4 or -1OH as required. The oxygen content of the test solutions was reduced to a negligible value by bubbling nitrogen through them for a period of 24 h. All electrochemical measurements were carried out in conventio-1l setup, purged with nitrogen during each experiment.",2
0.00,20.00,80.00,0.00,0.00,0.00,0.00,0.00,0.01,0.01,0.00,0.00,0.00,0.00,0.00,0.00,0.00,0.00,0.00,0.00,0.00,0.00,0.00,0.00,230.52,25,3.00,1.0000,"Potentiody-1mic Polarization - test electrodes were made from 0.25 mm wire looped to a diameter of
25 mm. Test solutions were prepared from reagent grade chemicals and
distilled water and the pH value was adjusted using H2SO4 or -1OH as required. The oxygen content of
the test solutions was reduced to a negligible value by bubbling nitrogen through them for a period of 24 h.
All electrochemical measurements were carried out in conventio-1l setup, purged
with nitrogen during each experiment",1.00,-1,-1,"test electrodes were made from 0.25 mm wire looped to a diameter of 25 mm. Test solutions were prepared from reagent grade chemicals and distilled water and the pH value was adjusted using H2SO4 or -1OH as required. The oxygen content of the test solutions was reduced to a negligible value by bubbling nitrogen through them for a period of 24 h. All electrochemical measurements were carried out in conventio-1l setup, purged with nitrogen during each experiment.",2
0.00,20.00,80.00,0.00,0.00,0.00,0.00,0.00,0.01,0.01,0.00,0.00,0.00,0.00,0.00,0.00,0.00,0.00,0.00,0.00,0.00,0.00,0.00,0.00,332.48,25,4.00,1.0000,"Potentiody-1mic Polarization - test electrodes were made from 0.25 mm wire looped to a diameter of
25 mm. Test solutions were prepared from reagent grade chemicals and
distilled water and the pH value was adjusted using H2SO4 or -1OH as required. The oxygen content of
the test solutions was reduced to a negligible value by bubbling nitrogen through them for a period of 24 h.
All electrochemical measurements were carried out in conventio-1l setup, purged
with nitrogen during each experiment",1.00,-1,-1,"test electrodes were made from 0.25 mm wire looped to a diameter of 25 mm. Test solutions were prepared from reagent grade chemicals and distilled water and the pH value was adjusted using H2SO4 or -1OH as required. The oxygen content of the test solutions was reduced to a negligible value by bubbling nitrogen through them for a period of 24 h. All electrochemical measurements were carried out in conventio-1l setup, purged with nitrogen during each experiment.",2
0.00,20.00,80.00,0.00,0.00,0.00,0.00,0.00,0.01,0.01,0.00,0.00,0.00,0.00,0.00,0.00,0.00,0.00,0.00,0.00,0.00,0.00,0.00,0.00,342.67,25,5.00,1.0000,"Potentiody-1mic Polarization - test electrodes were made from 0.25 mm wire looped to a diameter of
25 mm. Test solutions were prepared from reagent grade chemicals and
distilled water and the pH value was adjusted using H2SO4 or -1OH as required. The oxygen content of
the test solutions was reduced to a negligible value by bubbling nitrogen through them for a period of 24 h.
All electrochemical measurements were carried out in conventio-1l setup, purged
with nitrogen during each experiment",1.00,-1,-1,"test electrodes were made from 0.25 mm wire looped to a diameter of 25 mm. Test solutions were prepared from reagent grade chemicals and distilled water and the pH value was adjusted using H2SO4 or -1OH as required. The oxygen content of the test solutions was reduced to a negligible value by bubbling nitrogen through them for a period of 24 h. All electrochemical measurements were carried out in conventio-1l setup, purged with nitrogen during each experiment.",2
0.00,20.00,80.00,0.00,0.00,0.00,0.00,0.00,0.01,0.01,0.00,0.00,0.00,0.00,0.00,0.00,0.00,0.00,0.00,0.00,0.00,0.00,0.00,0.00,370.40,25,7.00,1.0000,"Potentiody-1mic Polarization - test electrodes were made from 0.25 mm wire looped to a diameter of
25 mm. Test solutions were prepared from reagent grade chemicals and
distilled water and the pH value was adjusted using H2SO4 or -1OH as required. The oxygen content of
the test solutions was reduced to a negligible value by bubbling nitrogen through them for a period of 24 h.
All electrochemical measurements were carried out in conventio-1l setup, purged
with nitrogen during each experiment",1.00,-1,-1,"test electrodes were made from 0.25 mm wire looped to a diameter of 25 mm. Test solutions were prepared from reagent grade chemicals and distilled water and the pH value was adjusted using H2SO4 or -1OH as required. The oxygen content of the test solutions was reduced to a negligible value by bubbling nitrogen through them for a period of 24 h. All electrochemical measurements were carried out in conventio-1l setup, purged with nitrogen during each experiment.",2
0.00,20.00,80.00,0.00,0.00,0.00,0.00,0.00,0.01,0.01,0.00,0.00,0.00,0.00,0.00,0.00,0.00,0.00,0.00,0.00,0.00,0.00,0.00,0.00,361.39,25,9.00,1.0000,"Potentiody-1mic Polarization - test electrodes were made from 0.25 mm wire looped to a diameter of
25 mm. Test solutions were prepared from reagent grade chemicals and
distilled water and the pH value was adjusted using H2SO4 or -1OH as required. The oxygen content of
the test solutions was reduced to a negligible value by bubbling nitrogen through them for a period of 24 h.
All electrochemical measurements were carried out in conventio-1l setup, purged
with nitrogen during each experiment",1.00,-1,-1,"test electrodes were made from 0.25 mm wire looped to a diameter of 25 mm. Test solutions were prepared from reagent grade chemicals and distilled water and the pH value was adjusted using H2SO4 or -1OH as required. The oxygen content of the test solutions was reduced to a negligible value by bubbling nitrogen through them for a period of 24 h. All electrochemical measurements were carried out in conventio-1l setup, purged with nitrogen during each experiment.",2
0.00,20.00,80.00,0.00,0.00,0.00,0.00,0.00,0.01,0.01,0.00,0.00,0.00,0.00,0.00,0.00,0.00,0.00,0.00,0.00,0.00,0.00,0.00,0.00,179.14,25,3.00,0.0000,"Potentiody-1mic Polarization - test electrodes were made from 0.25 mm wire looped to a diameter of
25 mm. Test solutions were prepared from reagent grade chemicals and
distilled water and the pH value was adjusted using H2SO4 or -1OH as required. The oxygen content of
the test solutions was reduced to a negligible value by bubbling nitrogen through them for a period of 24 h.
All electrochemical measurements were carried out in conventio-1l setup, purged
with nitrogen during each experiment",1.00,-1,-1,"test electrodes were made from 0.25 mm wire looped to a diameter of 25 mm. Test solutions were prepared from reagent grade chemicals and distilled water and the pH value was adjusted using H2SO4 or -1OH as required. The oxygen content of the test solutions was reduced to a negligible value by bubbling nitrogen through them for a period of 24 h. All electrochemical measurements were carried out in conventio-1l setup, purged with nitrogen during each experiment.",2
0.00,20.00,80.00,0.00,0.00,0.00,0.00,0.00,0.01,0.01,0.00,0.00,0.00,0.00,0.00,0.00,0.00,0.00,0.00,0.00,0.00,0.00,0.00,0.00,273.73,25,4.00,0.0000,"Potentiody-1mic Polarization - test electrodes were made from 0.25 mm wire looped to a diameter of
25 mm. Test solutions were prepared from reagent grade chemicals and
distilled water and the pH value was adjusted using H2SO4 or -1OH as required. The oxygen content of
the test solutions was reduced to a negligible value by bubbling nitrogen through them for a period of 24 h.
All electrochemical measurements were carried out in conventio-1l setup, purged
with nitrogen during each experiment",1.00,-1,-1,"test electrodes were made from 0.25 mm wire looped to a diameter of 25 mm. Test solutions were prepared from reagent grade chemicals and distilled water and the pH value was adjusted using H2SO4 or -1OH as required. The oxygen content of the test solutions was reduced to a negligible value by bubbling nitrogen through them for a period of 24 h. All electrochemical measurements were carried out in conventio-1l setup, purged with nitrogen during each experiment.",2
0.00,20.00,80.00,0.00,0.00,0.00,0.00,0.00,0.01,0.01,0.00,0.00,0.00,0.00,0.00,0.00,0.00,0.00,0.00,0.00,0.00,0.00,0.00,0.00,309.66,25,5.00,0.0000,"Potentiody-1mic Polarization - test electrodes were made from 0.25 mm wire looped to a diameter of
25 mm. Test solutions were prepared from reagent grade chemicals and
distilled water and the pH value was adjusted using H2SO4 or -1OH as required. The oxygen content of
the test solutions was reduced to a negligible value by bubbling nitrogen through them for a period of 24 h.
All electrochemical measurements were carried out in conventio-1l setup, purged
with nitrogen during each experiment",1.00,-1,-1,"test electrodes were made from 0.25 mm wire looped to a diameter of 25 mm. Test solutions were prepared from reagent grade chemicals and distilled water and the pH value was adjusted using H2SO4 or -1OH as required. The oxygen content of the test solutions was reduced to a negligible value by bubbling nitrogen through them for a period of 24 h. All electrochemical measurements were carried out in conventio-1l setup, purged with nitrogen during each experiment.",2
0.00,20.00,80.00,0.00,0.00,0.00,0.00,0.00,0.01,0.01,0.00,0.00,0.00,0.00,0.00,0.00,0.00,0.00,0.00,0.00,0.00,0.00,0.00,0.00,315.35,25,7.00,0.0000,"Potentiody-1mic Polarization - test electrodes were made from 0.25 mm wire looped to a diameter of
25 mm. Test solutions were prepared from reagent grade chemicals and
distilled water and the pH value was adjusted using H2SO4 or -1OH as required. The oxygen content of
the test solutions was reduced to a negligible value by bubbling nitrogen through them for a period of 24 h.
All electrochemical measurements were carried out in conventio-1l setup, purged
with nitrogen during each experiment",1.00,-1,-1,"test electrodes were made from 0.25 mm wire looped to a diameter of 25 mm. Test solutions were prepared from reagent grade chemicals and distilled water and the pH value was adjusted using H2SO4 or -1OH as required. The oxygen content of the test solutions was reduced to a negligible value by bubbling nitrogen through them for a period of 24 h. All electrochemical measurements were carried out in conventio-1l setup, purged with nitrogen during each experiment.",2
0.00,20.00,80.00,0.00,0.00,0.00,0.00,0.00,0.01,0.01,0.00,0.00,0.00,0.00,0.00,0.00,0.00,0.00,0.00,0.00,0.00,0.00,0.00,0.00,324.70,25,9.00,0.0000,"Potentiody-1mic Polarization - test electrodes were made from 0.25 mm wire looped to a diameter of
25 mm. Test solutions were prepared from reagent grade chemicals and
distilled water and the pH value was adjusted using H2SO4 or -1OH as required. The oxygen content of
the test solutions was reduced to a negligible value by bubbling nitrogen through them for a period of 24 h.
All electrochemical measurements were carried out in conventio-1l setup, purged
with nitrogen during each experiment",1.00,-1,-1,"test electrodes were made from 0.25 mm wire looped to a diameter of 25 mm. Test solutions were prepared from reagent grade chemicals and distilled water and the pH value was adjusted using H2SO4 or -1OH as required. The oxygen content of the test solutions was reduced to a negligible value by bubbling nitrogen through them for a period of 24 h. All electrochemical measurements were carried out in conventio-1l setup, purged with nitrogen during each experiment.",2
0.00,0.00,0.00,62.06,0.00,0.00,0.00,0.00,0.01,0.01,0.00,0.00,0.00,37.94,0.00,0.00,0.00,0.00,0.00,0.00,0.00,0.00,0.00,0.00,975.00,25,10.00,0.1000,Potentiody-1mic Polarzation until a stable pit formed then Potentiostatic Polarization at pitting potential to monitior pit growth,1.00,-1,-1,Al Alloy,2
0.00,0.00,0.00,72.03,0.00,0.00,0.00,0.00,0.01,0.01,0.00,0.00,0.00,27.97,0.00,0.00,0.00,0.00,0.00,0.00,0.00,0.00,0.00,0.00,975.00,25,7.00,0.1000,Potentiody-1mic Polarzation until a stable pit formed then Potentiostatic Polarization at pitting potential to monitior pit growth,1.00,-1,-1,Al Alloy,2
0.00,60.71,0.00,0.00,0.00,0.00,0.00,0.00,0.01,0.01,0.00,0.00,0.00,39.29,0.00,0.00,0.00,0.00,0.00,0.00,0.00,0.00,0.00,0.00,1000.00,25,7.00,0.1000,Potentiody-1mic Polarzation until a stable pit formed then Potentiostatic Polarization at pitting potential to monitior pit growth,1.00,-1,-1,Al Alloy,2
35.95,20.01,39.13,4.85,0.00,0.04,0.00,0.00,0.01,0.01,0.00,0.00,0.00,0.00,0.00,0.00,0.00,0.00,0.00,0.00,0.00,0.00,0.00,0.00,1000.00,24,1.00,0.1000,Potentiody-1mic Polarization,0.17,"In this technique, the base composition is melted and part of the melt is cast into an ingot. To the balance of the melt, the required molybdenum addition is made and the next ingot is cast. This process is repeated until a series of the desired positions is cast. By this procedure, the residual and impurity elements, which were intended to be in the range commonly present in commercial stainless steels, were held essentially constant within each series. The ingots were hot-forged and hot-rolled to a thickness of 0.76 cm and then cold-rolled to 0.38 cm. The 13% nickel steels were annealed at 1120C for 1 hr and water-quenched. The 39% nickel steels and the high-purity alloys were annealed at 1150C for 1 hr and water-quenched.",-1,test area 0.07 cm2; 0.3 um surface finish,2
21.70,20.20,0.00,0.00,0.00,0.00,0.00,0.00,0.01,0.01,24.70,0.00,0.00,10.50,0.00,0.00,0.00,0.00,0.00,22.90,0.00,0.00,0.00,0.00,-130.00,25,7.00,0.6000,"Potentiody-1mic Polarization in a three electrode flat cell, prior to anodic sweep OCP measured for 30 mins",1.00,-1,3,HEA,3
8.00,0.00,4.00,0.00,0.00,0.00,0.00,0.00,0.00,0.01,0.00,0.00,0.00,28.00,11.00,0.00,0.00,0.00,49.00,0.00,0.00,0.00,0.00,0.00,263.00,25,7.00,0.6000,"Potentiody-1mic Polarization in a three electrode flat cell, prior to anodic sweep OCP measured for 30 mins",1.00,-1,-1,HEA,3
0.00,25.00,0.00,0.00,0.00,0.00,0.00,0.00,14.00,0.01,0.00,0.00,0.00,13.00,25.00,0.00,0.00,0.00,23.00,0.00,0.00,0.00,0.00,0.00,11.00,25,7.00,0.6000,"Potentiody-1mic Polarization in a three electrode flat cell, prior to anodic sweep OCP measured for 30 mins",1.00,-1,-1,HEA,3
22.00,21.00,24.00,0.00,0.00,0.00,0.00,0.00,0.00,0.01,0.00,0.00,0.00,9.00,0.00,0.00,0.00,0.00,0.00,24.00,0.00,0.00,0.00,0.00,164.00,25,7.00,0.6000,"Potentiody-1mic Polarization in a three electrode flat cell, prior to anodic sweep OCP measured for 30 mins",1.00,-1,3,HEA,3
25.00,23.00,26.00,0.00,0.00,0.00,0.00,0.00,0.00,0.01,0.00,0.00,0.00,0.00,0.00,0.00,0.00,0.00,0.00,26.00,0.00,0.00,0.00,0.00,-8.00,25,7.00,0.6000,"Potentiody-1mic Polarization in a three electrode flat cell, prior to anodic sweep OCP measured for 30 mins",1.00,-1,5,HEA,3
23.00,21.00,24.00,0.00,0.00,0.00,0.00,0.00,0.00,0.01,0.00,0.00,0.00,0.00,0.00,0.00,0.00,0.00,8.00,24.00,0.00,0.00,0.00,0.00,1040.00,25,7.00,0.6000,"Potentiody-1mic Polarization in a three electrode flat cell, prior to anodic sweep OCP measured for 30 mins",1.00,-1,-1,HEA,3
24.58,25.12,25.92,0.00,0.00,0.00,0.00,0.00,0.01,0.01,0.00,0.00,0.00,0.00,0.00,0.00,0.00,0.00,0.00,24.90,0.00,0.00,0.00,0.00,310.00,25,7.00,0.6128,Potentiody-1mic Polarization in a three electrode flat cell,1.00,-1,1,HEA,3
20.47,16.48,25.48,0.00,0.00,0.00,0.00,0.00,0.01,0.01,13.49,0.00,0.00,0.00,0.00,0.00,0.00,0.00,0.00,23.99,0.00,0.00,0.00,0.00,90.00,25,7.00,0.6128,Potentiody-1mic Polarization in a three electrode flat cell,1.00,-1,1,HEA,3
18.78,16.25,21.78,0.00,0.00,0.00,0.00,0.00,0.01,0.01,21.69,0.00,0.00,0.00,0.00,0.00,0.00,0.00,0.00,21.50,0.00,0.00,0.00,0.00,80.00,25,7.00,0.6128,Potentiody-1mic Polarization in a three electrode flat cell,1.00,-1,1,HEA,3
17.87,16.65,18.79,0.00,0.00,0.00,0.00,0.03,8.99,0.00,10.17,0.01,0.00,8.63,0.00,0.00,0.00,0.00,0.00,18.86,0.00,0.00,0.00,0.00,580.00,25,7.00,0.1000,Potentiody-1mic Polarization in a three electrode flat cell until 100mA or 1.241 VSCE,1.00,-1,6,HEA,3
17.87,16.65,18.79,0.00,0.00,0.00,0.00,0.03,8.99,0.00,10.17,0.01,0.00,8.63,0.00,0.00,0.00,0.00,0.00,18.86,0.00,0.00,0.00,0.00,-250.00,25,7.00,1.0000,Potentiody-1mic Polarization in a three electrode flat cell until 100mA or 1.241 VSCE,1.00,-1,6,HEA,3
23.40,21.80,24.60,0.00,0.00,0.00,0.00,0.00,0.01,0.01,0.00,0.00,0.00,5.60,0.00,0.00,0.00,0.00,0.00,24.70,0.00,0.00,0.00,0.00,130.00,25,7.00,0.6128,Potentiody-1mic Polarization,1.00,as-cast,1,HEA,3
23.40,21.80,24.60,0.00,0.00,0.00,0.00,0.00,0.01,0.01,0.00,0.00,0.00,5.60,0.00,0.00,0.00,0.00,0.00,24.70,0.00,0.00,0.00,0.00,180.00,25,7.00,0.6128,Potentiody-1mic Polarization,1.00,Aged in Ar for 24 hrs @ 350C,3,HEA,3
23.40,21.80,24.60,0.00,0.00,0.00,0.00,0.00,0.01,0.01,0.00,0.00,0.00,5.60,0.00,0.00,0.00,0.00,0.00,24.70,0.00,0.00,0.00,0.00,280.00,25,7.00,0.6128,Potentiody-1mic Polarization,1.00,Aged in Ar for 24 hrs @ 500C,3,HEA,3
23.40,21.80,24.60,0.00,0.00,0.00,0.00,0.00,0.01,0.01,0.00,0.00,0.00,5.60,0.00,0.00,0.00,0.00,0.00,24.70,0.00,0.00,0.00,0.00,710.00,25,7.00,0.6128,Potentiody-1mic Polarization,1.00,Aged in Ar for 24 hrs @ 650C,3,HEA,3
23.40,21.80,24.60,0.00,0.00,0.00,0.00,0.00,0.01,0.01,0.00,0.00,0.00,5.60,0.00,0.00,0.00,0.00,0.00,24.70,0.00,0.00,0.00,0.00,140.00,25,7.00,0.6128,Potentiody-1mic Polarization,1.00,Aged in Ar for 24 hrs @ 950C,3,HEA,3
23.40,21.80,24.60,0.00,0.00,0.00,0.00,0.00,0.01,0.01,0.00,0.00,0.00,5.60,0.00,0.00,0.00,0.00,0.00,24.70,0.00,0.00,0.00,0.00,180.00,25,7.00,0.6128,Potentiody-1mic Polarization,1.00,Aged in Ar for 24 hrs @ 800C,3,HEA,3
31.00,0.00,33.00,0.00,0.00,0.00,0.00,0.00,16.00,0.00,0.00,0.00,0.00,14.00,0.00,0.00,0.00,0.00,0.00,0.00,6.00,0.00,0.00,0.00,-602.00,25,7.00,0.0182,"Potentiody-1mic Polarization in a three electrode flat cell, prior to anodic sweep OCP measured for 30 mins",3.00,"as-milled powders consolidated by SPS @520C for 10 min, heating rate 40C/min, 80MPa in Ar, cooled freely",3,HEA,3
38.03,23.63,13.33,0.00,0.00,0.00,0.00,0.00,0.00,24.99,0.00,0.00,0.00,0.00,0.00,0.00,0.00,0.00,0.00,0.00,0.00,0.00,0.00,0.00,931.00,25,0.00,0.0000,"Potentiody-1mic Polarization in a the electrode flat cell, prior to swwep help at OCP then cathodically polarizes for 300s to remove surface films",1.00,-1,3,HEA,3
36.68,22.79,12.86,0.00,0.00,0.00,0.00,0.00,0.00,24.10,0.00,0.00,0.00,3.55,0.00,0.00,0.00,0.00,0.00,0.00,0.00,0.00,0.00,0.00,923.00,25,0.00,0.0000,"Potentiody-1mic Polarization in a the electrode flat cell, prior to swwep help at OCP then cathodically polarizes for 300s to remove surface films",1.00,-1,3,HEA,3
25.00,23.00,26.00,0.00,0.00,0.00,0.00,0.00,0.01,0.01,0.00,0.00,0.00,0.00,0.00,0.00,0.00,0.00,0.00,26.00,0.00,0.00,0.00,0.00,805.00,25,7.00,0.1000,"Potentiody-1mic Polarization in a three electrode flat cell, prior to anodic sweep OCP measured for 30 mins",1.00,-1,-1,HEA,3
25.00,23.00,26.00,0.00,0.00,0.00,0.00,0.00,0.01,0.01,0.00,0.00,0.00,0.00,0.00,0.00,0.00,0.00,0.00,26.00,0.00,0.00,0.00,0.00,246.00,25,1.00,0.1000,"Potentiody-1mic Polarization in a three electrode flat cell, prior to anodic sweep OCP measured for 30 mins",1.00,-1,-1,HEA,3
23.90,22.30,25.10,0.00,0.00,0.00,0.00,0.00,0.01,0.01,0.00,0.00,0.00,3.50,0.00,0.00,0.00,0.00,0.00,25.20,0.00,0.00,0.00,0.00,808.00,25,7.00,0.6128,"Potentiody-1mic Polarization in a three electrode flat cell, prior to anodic sweep OCP measured for 30 mins",1.67,"Annealed at 1250C for 1000hr, water quenched",1,HEA,3
23.40,21.80,24.60,0.00,0.00,0.00,0.00,0.00,0.01,0.01,0.00,0.00,0.00,5.60,0.00,0.00,0.00,0.00,0.00,24.70,0.00,0.00,0.00,0.00,496.00,25,7.00,0.6128,"Potentiody-1mic Polarization in a three electrode flat cell, prior to anodic sweep OCP measured for 30 mins",1.67,"Annealed at 1250C for 1000hr, water quenched",3,HEA,3
22.90,21.30,24.00,0.00,0.00,0.00,0.00,0.00,0.01,0.01,0.00,0.00,0.00,7.70,0.00,0.00,0.00,0.00,0.00,24.10,0.00,0.00,0.00,0.00,256.00,25,7.00,0.6128,"Potentiody-1mic Polarization in a three electrode flat cell, prior to anodic sweep OCP measured for 30 mins",1.67,"Annealed at 1250C for 1000hr, water quenched",3,HEA,3
