Repository: KevinGundlach/AgenticDatabaseReconstruction

# Agentic Database Reconstruction

The Agentic Database Reconstruction project is to serve as part of a masters thesis titled **Automated Ontology Construction For Explainable Feature Discovery In Alloy Corrosion Resistance.**

The overall goal of the thesis is to develop an agentic framework capable of autonomously building a structured dataset of alloy corrosion metrics and environmental parameters, then develop machine learning models and heuristics to identify the impact that each parameter has on an alloy's corrosion resistance, and on pitting potential in particular.

This project uses LLM agents to extract corrosion-experiment data from research papers.

File: citrine_database/CRA_database_Scientific_Data_Publication_12102020_Compatible.csv (part 14 of 15)
Fe,Cr,Ni,Mo,W,N,Nb,C,Si,Mn,Cu,P,S,Al,V,Ta,Re,Ce,Ti,Co,B,Mg,Y,Gd,"Avg. Epit, mV (SCE)",Test Temp,pH,ClM,Test Method,Scan Rate mV/s,Heat treatment,Microstructures,Comments,Material class
19.98,18.40,40.84,0.00,0.00,0.00,0.00,0.02,0.01,0.01,0.00,0.00,0.00,0.00,0.00,0.00,0.00,0.00,0.00,20.67,0.00,0.00,0.00,0.00,320.00,25,7.00,0.6128,Potentiody-1mic Polarization in a three electrode flat cell,1.00,-1,-1,HEA,3
18.46,16.95,37.81,7.64,0.00,0.00,0.00,0.02,0.01,0.01,0.00,0.00,0.00,0.00,0.00,0.00,0.00,0.00,0.00,18.99,0.00,0.00,0.00,0.00,910.00,25,7.00,0.6128,Potentiody-1mic Polarization in a three electrode flat cell,1.00,-1,-1,HEA,3
0.00,13.31,81.45,5.24,0.00,0.00,0.00,0.00,0.01,0.01,0.00,0.00,0.00,0.00,0.00,0.00,0.00,0.00,0.00,0.00,0.00,0.00,0.00,0.00,262.10,45,7.00,0.5000,Potentiostatic Polarization,-1.00,-1,-1,NiCrMo Alloy,4
0.00,20.53,74.55,4.92,0.00,0.00,0.00,0.00,0.01,0.01,0.00,0.00,0.00,0.00,0.00,0.00,0.00,0.00,0.00,0.00,0.00,0.00,0.00,0.00,576.80,45,7.00,0.5000,Potentiostatic Polarization,-1.00,-1,-1,NiCrMo Alloy,4
0.00,16.75,73.56,9.69,0.00,0.00,0.00,0.00,0.01,0.01,0.00,0.00,0.00,0.00,0.00,0.00,0.00,0.00,0.00,0.00,0.00,0.00,0.00,0.00,576.80,45,7.00,0.5000,Potentiostatic Polarization,-1.00,-1,-1,NiCrMo Alloy,4
0.00,32.02,62.82,5.16,0.00,0.00,0.00,0.00,0.01,0.01,0.00,0.00,0.00,0.00,0.00,0.00,0.00,0.00,0.00,0.00,0.00,0.00,0.00,0.00,567.80,45,7.00,0.5000,Potentiostatic Polarization,-1.00,-1,-1,NiCrMo Alloy,4
0.00,13.98,74.36,11.66,0.00,0.00,0.00,0.00,0.01,0.01,0.00,0.00,0.00,0.00,0.00,0.00,0.00,0.00,0.00,0.00,0.00,0.00,0.00,0.00,531.80,45,7.00,0.5000,Potentiostatic Polarization,-1.00,-1,-1,NiCrMo Alloy,4
0.00,10.53,74.44,15.03,0.00,0.00,0.00,0.00,0.01,0.01,0.00,0.00,0.00,0.00,0.00,0.00,0.00,0.00,0.00,0.00,0.00,0.00,0.00,0.00,536.30,45,7.00,0.5000,Potentiostatic Polarization,-1.00,-1,-1,NiCrMo Alloy,4
0.00,13.06,72.04,14.90,0.00,0.00,0.00,0.00,0.01,0.01,0.00,0.00,0.00,0.00,0.00,0.00,0.00,0.00,0.00,0.00,0.00,0.00,0.00,0.00,590.40,45,7.00,0.5000,Potentiostatic Polarization,-1.00,-1,-1,NiCrMo Alloy,4
0.00,26.34,54.35,19.30,0.00,0.00,0.00,0.00,0.01,0.01,0.00,0.00,0.00,0.00,0.00,0.00,0.00,0.00,0.00,0.00,0.00,0.00,0.00,0.00,527.30,45,7.00,0.5000,Potentiostatic Polarization,0.10,550 °C for1 Hrs,-1,NiCrMo Alloy,4
0.00,13.31,81.45,5.24,0.00,0.00,0.00,0.00,0.01,0.01,0.00,0.00,0.00,0.00,0.00,0.00,0.00,0.00,0.00,0.00,0.00,0.00,0.00,0.00,299.70,60,7.00,0.5000,Potentiostatic Polarization,0.10,150 °C for 25 Hrs,7,NiCrMo Alloy,4
0.00,20.53,74.55,4.92,0.00,0.00,0.00,0.00,0.01,0.01,0.00,0.00,0.00,0.00,0.00,0.00,0.00,0.00,0.00,0.00,0.00,0.00,0.00,0.00,445.30,60,7.00,0.5000,Potentiostatic Polarization,0.10,550 °C for1 Hrs,7,NiCrMo Alloy,4
0.00,16.95,74.64,8.41,0.00,0.00,0.00,0.00,0.01,0.01,0.00,0.00,0.00,0.00,0.00,0.00,0.00,0.00,0.00,0.00,0.00,0.00,0.00,0.00,477.50,60,7.00,0.5000,Potentiostatic Polarization,0.10,Rapid Solidification by deposition of molten alloys on a cooled wheel,8,NiCrMo Alloy,4
0.00,28.67,65.94,5.38,0.00,0.00,0.00,0.00,0.01,0.01,0.00,0.00,0.00,0.00,0.00,0.00,0.00,0.00,0.00,0.00,0.00,0.00,0.00,0.00,554.70,60,7.00,0.5000,Potentiostatic Polarization,0.10,150 °C for 25 Hrs,-1,NiCrMo Alloy,4
0.00,16.75,73.56,9.69,0.00,0.00,0.00,0.00,0.01,0.01,0.00,0.00,0.00,0.00,0.00,0.00,0.00,0.00,0.00,0.00,0.00,0.00,0.00,0.00,496.80,60,7.00,0.5000,Potentiostatic Polarization,0.10,550 °C for1 Hrs,-1,NiCrMo Alloy,4
0.00,32.02,62.82,5.16,0.00,0.00,0.00,0.00,0.01,0.01,0.00,0.00,0.00,0.00,0.00,0.00,0.00,0.00,0.00,0.00,0.00,0.00,0.00,0.00,348.90,60,7.00,0.5000,Potentiostatic Polarization,0.20,-1,-1,NiCrMo Alloy,4
0.00,26.63,66.50,6.87,0.00,0.00,0.00,0.00,0.01,0.01,0.00,0.00,0.00,0.00,0.00,0.00,0.00,0.00,0.00,0.00,0.00,0.00,0.00,0.00,580.40,60,7.00,0.5000,Potentiostatic Polarization,0.20,-1,-1,NiCrMo Alloy,4
0.00,13.98,74.36,11.66,0.00,0.00,0.00,0.00,0.01,0.01,0.00,0.00,0.00,0.00,0.00,0.00,0.00,0.00,0.00,0.00,0.00,0.00,0.00,0.00,438.90,60,7.00,0.5000,Potentiostatic Polarization,0.20,-1,-1,NiCrMo Alloy,4
0.00,10.53,74.44,15.03,0.00,0.00,0.00,0.00,0.01,0.01,0.00,0.00,0.00,0.00,0.00,0.00,0.00,0.00,0.00,0.00,0.00,0.00,0.00,0.00,368.20,60,7.00,0.5000,Potentiostatic Polarization,0.20,-1,-1,NiCrMo Alloy,4
0.00,13.06,72.04,14.90,0.00,0.00,0.00,0.00,0.01,0.01,0.00,0.00,0.00,0.00,0.00,0.00,0.00,0.00,0.00,0.00,0.00,0.00,0.00,0.00,548.20,60,7.00,0.5000,Potentiostatic Polarization,0.20,-1,-1,NiCrMo Alloy,4
0.00,18.30,66.67,15.03,0.00,0.00,0.00,0.00,0.01,0.01,0.00,0.00,0.00,0.00,0.00,0.00,0.00,0.00,0.00,0.00,0.00,0.00,0.00,0.00,503.20,60,7.00,0.5000,Potentiostatic Polarization,0.20,-1,-1,NiCrMo Alloy,4
0.00,9.52,69.41,21.07,0.00,0.00,0.00,0.00,0.01,0.01,0.00,0.00,0.00,0.00,0.00,0.00,0.00,0.00,0.00,0.00,0.00,0.00,0.00,0.00,561.10,60,7.00,0.5000,Potentiostatic Polarization,0.20,-1,-1,NiCrMo Alloy,4
0.00,19.04,57.97,22.98,0.00,0.00,0.00,0.00,0.01,0.01,0.00,0.00,0.00,0.00,0.00,0.00,0.00,0.00,0.00,0.00,0.00,0.00,0.00,0.00,561.10,60,7.00,0.5000,Potentiostatic Polarization,0.20,-1,-1,NiCrMo Alloy,4
0.00,13.31,81.45,5.24,0.00,0.00,0.00,0.00,0.01,0.01,0.00,0.00,0.00,0.00,0.00,0.00,0.00,0.00,0.00,0.00,0.00,0.00,0.00,0.00,223.80,75,7.00,0.5000,Potentiostatic Polarization,0.20,-1,-1,NiCrMo Alloy,4
0.00,20.53,74.55,4.92,0.00,0.00,0.00,0.00,0.01,0.01,0.00,0.00,0.00,0.00,0.00,0.00,0.00,0.00,0.00,0.00,0.00,0.00,0.00,0.00,541.80,75,7.00,0.5000,Potentiostatic Polarization,-1.00,-1,-1,NiCrMo Alloy,4
0.00,16.95,74.64,8.41,0.00,0.00,0.00,0.00,0.01,0.01,0.00,0.00,0.00,0.00,0.00,0.00,0.00,0.00,0.00,0.00,0.00,0.00,0.00,0.00,228.30,75,7.00,0.5000,Potentiostatic Polarization,-1.00,-1,-1,NiCrMo Alloy,4
0.00,28.67,65.94,5.38,0.00,0.00,0.00,0.00,0.01,0.01,0.00,0.00,0.00,0.00,0.00,0.00,0.00,0.00,0.00,0.00,0.00,0.00,0.00,0.00,561.10,75,7.00,0.5000,Potentiostatic Polarization,-1.00,-1,-1,NiCrMo Alloy,4
0.00,16.75,73.56,9.69,0.00,0.00,0.00,0.00,0.01,0.01,0.00,0.00,0.00,0.00,0.00,0.00,0.00,0.00,0.00,0.00,0.00,0.00,0.00,0.00,368.20,75,7.00,0.5000,Potentiostatic Polarization,-1.00,-1,-1,NiCrMo Alloy,4
0.00,32.02,62.82,5.16,0.00,0.00,0.00,0.00,0.01,0.01,0.00,0.00,0.00,0.00,0.00,0.00,0.00,0.00,0.00,0.00,0.00,0.00,0.00,0.00,411.60,75,7.00,0.5000,Potentiostatic Polarization,-1.00,-1,-1,NiCrMo Alloy,4
0.00,13.98,74.36,11.66,0.00,0.00,0.00,0.00,0.01,0.01,0.00,0.00,0.00,0.00,0.00,0.00,0.00,0.00,0.00,0.00,0.00,0.00,0.00,0.00,435.70,75,7.00,0.5000,Potentiostatic Polarization,-1.00,-1,-1,NiCrMo Alloy,4
0.00,10.53,74.44,15.03,0.00,0.00,0.00,0.00,0.01,0.01,0.00,0.00,0.00,0.00,0.00,0.00,0.00,0.00,0.00,0.00,0.00,0.00,0.00,0.00,377.80,75,7.00,0.5000,Potentiostatic Polarization,-1.00,-1,-1,NiCrMo Alloy,4
0.00,13.06,72.04,14.90,0.00,0.00,0.00,0.00,0.01,0.01,0.00,0.00,0.00,0.00,0.00,0.00,0.00,0.00,0.00,0.00,0.00,0.00,0.00,0.00,479.10,75,7.00,0.5000,Potentiostatic Polarization,-1.00,-1,-1,NiCrMo Alloy,4
0.00,22.59,65.14,12.27,0.00,0.00,0.00,0.00,0.01,0.01,0.00,0.00,0.00,0.00,0.00,0.00,0.00,0.00,0.00,0.00,0.00,0.00,0.00,0.00,570.70,75,7.00,0.5000,Potentiostatic Polarization,-1.00,-1,-1,NiCrMo Alloy,4
0.00,26.52,61.68,11.80,0.00,0.00,0.00,0.00,0.01,0.01,0.00,0.00,0.00,0.00,0.00,0.00,0.00,0.00,0.00,0.00,0.00,0.00,0.00,0.00,493.60,75,7.00,0.5000,Potentiostatic Polarization,-1.00,-1,-1,NiCrMo Alloy,4
0.00,18.30,66.67,15.03,0.00,0.00,0.00,0.00,0.01,0.01,0.00,0.00,0.00,0.00,0.00,0.00,0.00,0.00,0.00,0.00,0.00,0.00,0.00,0.00,585.20,75,7.00,0.5000,Potentiostatic Polarization,-1.00,-1,-1,NiCrMo Alloy,4
0.00,9.52,69.41,21.07,0.00,0.00,0.00,0.00,0.01,0.01,0.00,0.00,0.00,0.00,0.00,0.00,0.00,0.00,0.00,0.00,0.00,0.00,0.00,0.00,426.00,75,7.00,0.5000,Potentiostatic Polarization,0.20,-1,-1,NiCrMo Alloy,4
0.00,19.04,57.97,22.98,0.00,0.00,0.00,0.00,0.01,0.01,0.00,0.00,0.00,0.00,0.00,0.00,0.00,0.00,0.00,0.00,0.00,0.00,0.00,0.00,398.70,75,7.00,0.5000,Potentiostatic Polarization,1.00,-1,-1,NiCrMo Alloy,4
0.00,13.31,81.45,5.24,0.00,0.00,0.00,0.00,0.01,0.01,0.00,0.00,0.00,0.00,0.00,0.00,0.00,0.00,0.00,0.00,0.00,0.00,0.00,0.00,204.20,90,7.00,0.5000,Potentiostatic Polarization,0.20,-1,-1,NiCrMo Alloy,4
0.00,20.53,74.55,4.92,0.00,0.00,0.00,0.00,0.01,0.01,0.00,0.00,0.00,0.00,0.00,0.00,0.00,0.00,0.00,0.00,0.00,0.00,0.00,0.00,499.00,90,7.00,0.5000,Potentiostatic Polarization,0.20,-1,-1,NiCrMo Alloy,4
0.00,16.95,74.64,8.41,0.00,0.00,0.00,0.00,0.01,0.01,0.00,0.00,0.00,0.00,0.00,0.00,0.00,0.00,0.00,0.00,0.00,0.00,0.00,0.00,259.80,90,7.00,0.5000,Potentiostatic Polarization,0.20,-1,-1,NiCrMo Alloy,4
0.00,28.67,65.94,5.38,0.00,0.00,0.00,0.00,0.01,0.01,0.00,0.00,0.00,0.00,0.00,0.00,0.00,0.00,0.00,0.00,0.00,0.00,0.00,0.00,540.80,90,7.00,0.5000,Potentiostatic Polarization,0.20,-1,-1,NiCrMo Alloy,4
0.00,16.75,73.56,9.69,0.00,0.00,0.00,0.00,0.01,0.01,0.00,0.00,0.00,0.00,0.00,0.00,0.00,0.00,0.00,0.00,0.00,0.00,0.00,0.00,479.70,90,7.00,0.5000,Potentiostatic Polarization,0.20,-1,-1,NiCrMo Alloy,4
0.00,32.02,62.82,5.16,0.00,0.00,0.00,0.00,0.01,0.01,0.00,0.00,0.00,0.00,0.00,0.00,0.00,0.00,0.00,0.00,0.00,0.00,0.00,0.00,558.80,90,7.00,0.5000,Potentiostatic Polarization,0.20,-1,-1,NiCrMo Alloy,4
0.00,13.98,74.36,11.66,0.00,0.00,0.00,0.00,0.01,0.01,0.00,0.00,0.00,0.00,0.00,0.00,0.00,0.00,0.00,0.00,0.00,0.00,0.00,0.00,394.90,90,7.00,0.5000,Potentiostatic Polarization,1.00,-1,-1,NiCrMo Alloy,4
0.00,10.53,74.44,15.03,0.00,0.00,0.00,0.00,0.01,0.01,0.00,0.00,0.00,0.00,0.00,0.00,0.00,0.00,0.00,0.00,0.00,0.00,0.00,0.00,259.20,90,7.00,0.5000,Potentiostatic Polarization,1.00,-1,-1,NiCrMo Alloy,4
0.00,13.06,72.04,14.90,0.00,0.00,0.00,0.00,0.01,0.01,0.00,0.00,0.00,0.00,0.00,0.00,0.00,0.00,0.00,0.00,0.00,0.00,0.00,0.00,288.70,90,7.00,0.5000,Potentiostatic Polarization,1.00,-1,-1,NiCrMo Alloy,4
0.00,22.59,65.14,12.27,0.00,0.00,0.00,0.00,0.01,0.01,0.00,0.00,0.00,0.00,0.00,0.00,0.00,0.00,0.00,0.00,0.00,0.00,0.00,0.00,531.80,90,7.00,0.5000,Potentiostatic Polarization,1.00,-1,-1,NiCrMo Alloy,4
0.00,26.52,61.68,11.80,0.00,0.00,0.00,0.00,0.01,0.01,0.00,0.00,0.00,0.00,0.00,0.00,0.00,0.00,0.00,0.00,0.00,0.00,0.00,0.00,342.80,90,7.00,0.5000,Potentiostatic Polarization,1.00,-1,-1,NiCrMo Alloy,4
0.00,18.30,66.67,15.03,0.00,0.00,0.00,0.00,0.01,0.01,0.00,0.00,0.00,0.00,0.00,0.00,0.00,0.00,0.00,0.00,0.00,0.00,0.00,0.00,504.80,90,7.00,0.5000,Potentiostatic Polarization,1.00,-1,-1,NiCrMo Alloy,4
0.00,29.27,56.08,14.64,0.00,0.00,0.00,0.00,0.01,0.01,0.00,0.00,0.00,0.00,0.00,0.00,0.00,0.00,0.00,0.00,0.00,0.00,0.00,0.00,559.00,90,7.00,0.5000,Potentiostatic Polarization,0.20,-1,-1,NiCrMo Alloy,4
0.00,9.52,69.41,21.07,0.00,0.00,0.00,0.00,0.01,0.01,0.00,0.00,0.00,0.00,0.00,0.00,0.00,0.00,0.00,0.00,0.00,0.00,0.00,0.00,473.30,90,7.00,0.5000,Potentiostatic Polarization,1.00,-1,-1,NiCrMo Alloy,4
0.00,26.34,54.35,19.30,0.00,0.00,0.00,0.00,0.01,0.01,0.00,0.00,0.00,0.00,0.00,0.00,0.00,0.00,0.00,0.00,0.00,0.00,0.00,0.00,70.70,90,7.00,0.5000,Potentiostatic Polarization,1.00,-1,-1,NiCrMo Alloy,4
0.00,19.04,57.97,22.98,0.00,0.00,0.00,0.00,0.01,0.01,0.00,0.00,0.00,0.00,0.00,0.00,0.00,0.00,0.00,0.00,0.00,0.00,0.00,0.00,472.00,90,7.00,0.5000,Potentiostatic Polarization,1.00,-1,-1,NiCrMo Alloy,4
0.00,0.00,0.00,0.00,0.00,0.00,0.00,0.00,0.01,0.01,0.00,0.00,0.00,100.00,0.00,0.00,0.00,0.00,0.00,0.00,0.00,0.00,0.00,0.00,-530.00,25,7.00,1.0000,Potentiody-1mic Polarization,1.00,-1,7,Al Alloy,5
0.00,0.00,0.00,0.00,0.00,0.00,0.00,0.00,0.01,0.01,1.00,0.00,0.00,99.00,0.00,0.00,0.00,0.00,0.00,0.00,0.00,0.00,0.00,0.00,-440.00,25,7.00,1.0000,Potentiody-1mic Polarization,0.10,-1,7,Al Alloy,5
0.00,0.00,0.00,0.00,0.00,0.00,0.00,0.00,0.01,0.01,2.00,0.00,0.00,98.00,0.00,0.00,0.00,0.00,0.00,0.00,0.00,0.00,0.00,0.00,-410.00,25,7.00,1.0000,Potentiody-1mic Polarization,0.10,-1,7,Al Alloy,5
0.00,0.00,0.00,0.00,0.00,0.00,0.00,0.00,0.01,0.01,3.00,0.00,0.00,97.00,0.00,0.00,0.00,0.00,0.00,0.00,0.00,0.00,0.00,0.00,-390.00,25,7.00,1.0000,Potentiody-1mic Polarization,0.10,-1,8,Al Alloy,5
0.00,0.00,0.00,0.00,0.00,0.00,0.00,0.00,0.01,0.01,4.00,0.00,0.00,96.00,0.00,0.00,0.00,0.00,0.00,0.00,0.00,0.00,0.00,0.00,-360.00,25,7.00,1.0000,Potentiody-1mic Polarization,0.10,-1,7,Al Alloy,5
0.00,0.00,0.00,0.00,0.00,0.00,0.00,0.00,0.01,0.01,5.00,0.00,0.00,95.00,0.00,0.00,0.00,0.00,0.00,0.00,0.00,0.00,0.00,0.00,-320.00,25,7.00,1.0000,Potentiody-1mic Polarization,0.10,-1,8,Al Alloy,5
0.00,0.00,0.00,0.00,0.00,0.00,0.00,0.00,0.01,0.01,0.00,0.00,0.00,100.00,0.00,0.00,0.00,0.00,0.00,0.00,0.00,0.00,0.00,0.00,-650.00,25,7.00,0.6000,"Potentiody-1mic Polarization in a three electrode flat cell, prior to anodic sweep OCP measured for 1 hr",0.10,-1,-1,Al Alloy,5
0.00,0.00,0.00,0.00,0.00,0.00,0.00,0.00,0.01,0.01,0.00,0.00,0.00,100.00,0.00,0.00,0.00,0.00,0.00,0.00,0.00,0.00,0.00,0.00,-376.00,25,7.00,0.6000,"Potentiody-1mic Polarization in a three electrode flat cell, prior to anodic sweep OCP measured for 1 hr",0.10,-1,-1,Al Alloy,5
0.00,0.00,15.76,0.00,0.00,0.00,0.00,0.00,0.01,0.01,0.00,0.00,0.00,72.44,0.00,0.00,0.00,0.00,0.00,0.00,0.00,0.00,11.80,0.00,-237.00,25,7.00,0.6000,"Potentiody-1mic Polarization in a three electrode flat cell, prior to anodic sweep OCP measured for 1 hr",0.10,-1,7,Al Alloy,5
7.99,0.00,0.00,0.00,0.00,0.00,0.00,0.00,0.01,0.01,0.00,0.00,0.00,69.50,0.00,0.00,0.00,0.00,0.00,0.00,0.00,0.00,0.00,22.50,-99.00,25,7.00,0.6000,"Potentiody-1mic Polarization in a three electrode flat cell, prior to anodic sweep OCP measured for 1 hr",0.10,-1,7,Al Alloy,5
0.00,0.00,15.76,0.00,0.00,0.00,0.00,0.00,0.01,0.01,0.00,0.00,0.00,72.44,0.00,0.00,0.00,0.00,0.00,0.00,0.00,0.00,11.80,0.00,-133.00,25,7.00,0.6000,"Potentiody-1mic Polarization in a three electrode flat cell, prior to anodic sweep OCP measured for 1 hr",0.10,150 °C for 25 hours,7,Al Alloy,5
7.99,0.00,0.00,0.00,0.00,0.00,0.00,0.00,0.01,0.01,0.00,0.00,0.00,69.50,0.00,0.00,0.00,0.00,0.00,0.00,0.00,0.00,0.00,22.50,-44.00,25,7.00,0.6000,"Potentiody-1mic Polarization in a three electrode flat cell, prior to anodic sweep OCP measured for 1 hr",0.10,150 °C for 25 hours,7,Al Alloy,5
0.00,0.00,15.76,0.00,0.00,0.00,0.00,0.00,0.01,0.01,0.00,0.00,0.00,72.44,0.00,0.00,0.00,0.00,0.00,0.00,0.00,0.00,11.80,0.00,-143.00,25,7.00,0.6000,"Potentiody-1mic Polarization in a three electrode flat cell, prior to anodic sweep OCP measured for 1 hr",0.10,550 °C for 1 hour,8,Al Alloy,5
5.00,0.00,0.00,0.00,0.00,0.00,0.00,0.00,0.01,0.01,0.00,0.00,0.00,90.00,0.00,0.00,0.00,0.00,0.00,0.00,0.00,0.00,0.00,5.00,-499.00,25,7.00,0.6000,"Potentiody-1mic Polarization in a three electrode flat cell, prior to anodic sweep OCP measured for 1 hr",0.10,551 °C for 1 hour,8,Al Alloy,5
0.00,0.00,0.00,0.00,0.00,0.00,0.00,0.00,0.01,0.01,0.00,0.00,0.00,100.00,0.00,0.00,0.00,0.00,0.00,0.00,0.00,0.00,0.00,0.00,-376.00,25,5.90,0.6000,"Potentiody-1mic Polarization in a three electrode flat cell, prior to anodic sweep OCP measured for 1 hr",0.10,-1,-1,Al Alloy,5
7.99,0.00,0.00,0.00,0.00,0.00,0.00,0.00,0.01,0.01,0.00,0.00,0.00,69.50,0.00,0.00,0.00,0.00,0.00,0.00,0.00,0.00,0.00,22.50,-99.00,25,5.90,0.6000,"Potentiody-1mic Polarization in a three electrode flat cell, prior to anodic sweep OCP measured for 1 hr",0.10,-1,7,Al Alloy,5
7.99,0.00,0.00,0.00,0.00,0.00,0.00,0.00,0.01,0.01,0.00,0.00,0.00,69.50,0.00,0.00,0.00,0.00,0.00,0.00,0.00,0.00,0.00,22.50,44.00,25,5.90,0.6000,"Potentiody-1mic Polarization in a three electrode flat cell, prior to anodic sweep OCP measured for 1 hr",0.10,150 °C for 25 hrs and H2O quenched,7,Al Alloy,5
7.99,0.00,0.00,0.00,0.00,0.00,0.00,0.00,0.01,0.01,0.00,0.00,0.00,69.50,0.00,0.00,0.00,0.00,0.00,0.00,0.00,0.00,0.00,22.50,-499.00,25,5.90,0.6000,"Potentiody-1mic Polarization in a three electrode flat cell, prior to anodic sweep OCP measured for 1 hr",0.10,550 °C for 1 hrs and H2O quenched,8,Al Alloy,5
0.00,0.00,0.00,0.00,0.00,0.00,0.00,0.00,0.01,0.01,0.00,0.00,0.00,100.00,0.00,0.00,0.00,0.00,0.00,0.00,0.00,0.00,0.00,0.00,-442.00,25,8.00,0.1000,Potentiostatic Polarization,-1.00,Annealed at 600 °C for 2h H2O quenched,-1,Al Alloy,5
0.00,0.00,0.00,7.41,0.00,0.00,0.00,0.00,0.01,0.01,0.00,0.00,0.00,92.59,0.00,0.00,0.00,0.00,0.00,0.00,0.00,0.00,0.00,0.00,-325.00,25,8.00,0.1000,Potentiostatic Polarization,-1.00,550 °C for 2 hrs and H2O quenched,-1,Al Alloy,5
0.00,0.00,0.00,23.13,0.00,0.00,0.00,0.00,0.01,0.01,0.00,0.00,0.00,76.87,0.00,0.00,0.00,0.00,0.00,0.00,0.00,0.00,0.00,0.00,-4.00,25,8.00,0.1000,Potentiostatic Polarization,-1.00,550 °C for 2 hrs and H2O quenched,-1,Al Alloy,5
0.00,0.00,0.00,32.66,0.00,0.00,0.00,0.00,0.01,0.01,0.00,0.00,0.00,67.34,0.00,0.00,0.00,0.00,0.00,0.00,0.00,0.00,0.00,0.00,250.00,25,8.00,0.1000,Potentiostatic Polarization,-1.00,550 °C for 2 hrs and H2O quenched,-1,Al Alloy,5
0.00,12.33,0.00,0.00,0.00,0.00,0.00,0.00,0.01,0.01,0.00,0.00,0.00,87.67,0.00,0.00,0.00,0.00,0.00,0.00,0.00,0.00,0.00,0.00,-232.00,25,8.00,0.1000,Potentiostatic Polarization,0.14,-1,-1,Al Alloy,5
0.00,14.35,0.00,0.00,0.00,0.00,0.00,0.00,0.01,0.01,0.00,0.00,0.00,85.65,0.00,0.00,0.00,0.00,0.00,0.00,0.00,0.00,0.00,0.00,-202.00,25,8.00,0.1000,Potentiostatic Polarization,-1.00,-1,-1,Al Alloy,5
0.00,23.88,0.00,0.00,0.00,0.00,0.00,0.00,0.01,0.01,0.00,0.00,0.00,76.12,0.00,0.00,0.00,0.00,0.00,0.00,0.00,0.00,0.00,0.00,-247.00,25,8.00,0.1000,Potentiostatic Polarization,-1.00,-1,-1,Al Alloy,5
0.00,0.00,0.00,0.00,0.00,0.00,0.00,0.00,0.01,0.01,0.00,0.00,0.00,100.00,0.00,0.00,0.00,0.00,0.00,0.00,0.00,0.00,0.00,0.00,-630.00,26,8.00,0.1000,"Potentiody-1mic Polarization in a three electrode flat cell, prior to anodic sweep OCP was mesured until stability for 6 mins",-1.00,-1,-1,Al Alloy,5
0.00,0.00,0.00,9.29,0.00,0.00,0.00,0.00,0.01,0.01,0.00,0.00,0.00,90.71,0.00,0.00,0.00,0.00,0.00,0.00,0.00,0.00,0.00,0.00,-485.00,25,8.00,0.1000,"Potentiody-1mic Polarization in a three electrode flat cell, prior to anodic sweep OCP was mesured until stability for 6 mins",-1.00,-1,-1,Al Alloy,5
0.00,0.00,0.00,16.88,0.00,0.00,0.00,0.00,0.01,0.01,0.00,0.00,0.00,83.12,0.00,0.00,0.00,0.00,0.00,0.00,0.00,0.00,0.00,0.00,-265.00,25,8.00,0.1000,"Potentiody-1mic Polarization in a three electrode flat cell, prior to anodic sweep OCP was mesured until stability for 6 mins",-1.00,-1,-1,Al Alloy,5
0.00,0.00,0.00,29.22,0.00,0.00,0.00,0.00,0.01,0.01,0.00,0.00,0.00,70.78,0.00,0.00,0.00,0.00,0.00,0.00,0.00,0.00,0.00,0.00,-130.00,25,8.00,0.1000,"Potentiody-1mic Polarization in a three electrode flat cell, prior to anodic sweep OCP was mesured until stability for 6 mins",-1.00,-1,-1,Al Alloy,5
0.00,0.00,0.00,9.91,0.00,0.00,0.00,0.00,0.01,0.01,0.00,0.00,0.00,90.09,0.00,0.00,0.00,0.00,0.00,0.00,0.00,0.00,0.00,0.00,-330.00,25,8.00,0.1000,"Potentiody-1mic Polarization in a three electrode flat cell, prior to anodic sweep OCP was mesured until stability for 6 mins",-1.00,-1,-1,Al Alloy,5
0.00,0.00,0.00,12.91,0.00,0.00,0.00,0.00,0.01,0.01,0.00,0.00,0.00,87.09,0.00,0.00,0.00,0.00,0.00,0.00,0.00,0.00,0.00,0.00,-330.00,25,8.00,0.1000,"Potentiody-1mic Polarization in a three electrode flat cell, prior to anodic sweep OCP was mesured until stability for 6 mins",-1.00,-1,-1,Al Alloy,5
0.00,0.00,0.00,15.77,0.00,0.00,0.00,0.00,0.01,0.01,0.00,0.00,0.00,84.23,0.00,0.00,0.00,0.00,0.00,0.00,0.00,0.00,0.00,0.00,-280.00,25,8.00,0.1000,"Potentiody-1mic Polarization in a three electrode flat cell, prior to anodic sweep OCP was mesured until stability for 6 mins",-1.00,-1,-1,Al Alloy,5
0.00,0.00,0.00,18.50,0.00,0.00,0.00,0.00,0.01,0.01,0.00,0.00,0.00,81.50,0.00,0.00,0.00,0.00,0.00,0.00,0.00,0.00,0.00,0.00,-200.00,25,8.00,0.1000,"Potentiody-1mic Polarization in a three electrode flat cell, prior to anodic sweep OCP was mesured until stability for 6 mins",-1.00,-1,-1,Al Alloy,5
0.00,0.00,0.00,24.11,0.00,0.00,0.00,0.00,0.01,0.01,0.00,0.00,0.00,75.89,0.00,0.00,0.00,0.00,0.00,0.00,0.00,0.00,0.00,0.00,-40.00,25,8.00,0.1000,"Potentiody-1mic Polarization in a three electrode flat cell, prior to anodic sweep OCP was mesured until stability for 6 mins",-1.00,-1,-1,Al Alloy,5
0.00,0.00,0.00,0.00,0.00,0.00,0.00,0.00,0.01,0.01,0.00,0.00,0.00,100.00,0.00,0.00,0.00,0.00,0.00,0.00,0.00,0.00,0.00,0.00,-605.00,25,7.00,0.0100,Potentiostatic Polarization for 24 hrs in deaerated Cl- solution,-1.00,-1,-1,Al Alloy,5
0.00,0.00,0.00,0.00,0.00,0.00,0.00,0.00,0.01,0.01,0.00,0.00,0.00,100.00,0.00,0.00,0.00,0.00,0.00,0.00,0.00,0.00,0.00,0.00,-685.00,25,7.00,0.1000,Potentiostatic Polarization for 24 hrs in deaerated Cl- solution,-1.00,-1,-1,Al Alloy,5
0.00,0.00,0.00,0.00,0.00,0.00,0.00,0.00,0.01,0.01,0.00,0.00,0.00,100.00,0.00,0.00,0.00,0.00,0.00,0.00,0.00,0.00,0.00,0.00,-730.00,25,7.00,0.5000,Potentiostatic Polarization for 24 hrs in deaerated Cl- solution,-1.00,-1,-1,Al Alloy,5
0.00,0.00,0.00,0.00,0.00,0.00,0.00,0.00,0.01,0.01,0.00,0.00,0.00,100.00,0.00,0.00,0.00,0.00,0.00,0.00,0.00,0.00,0.00,0.00,-745.00,25,7.00,1.0000,Potentiostatic Polarization for 24 hrs in deaerated Cl- solution,-1.00,-1,-1,Al Alloy,5
0.00,0.00,0.00,0.00,0.00,0.00,0.00,0.00,0.01,0.01,0.00,0.00,0.00,100.00,0.00,0.00,0.00,0.00,0.00,0.00,0.00,0.00,0.00,0.00,-680.00,25,4.00,0.1000,Potentiostatic Polarization for 24 hrs in deaerated Cl- solution,-1.00,-1,-1,Al Alloy,5
0.00,0.00,0.00,0.00,0.00,0.00,0.00,0.00,0.01,0.01,0.00,0.00,0.00,100.00,0.00,0.00,0.00,0.00,0.00,0.00,0.00,0.00,0.00,0.00,-685.00,25,5.80,0.1000,Potentiostatic Polarization for 24 hrs in deaerated Cl- solution,-1.00,-1,-1,Al Alloy,5
0.00,0.00,0.00,0.00,0.00,0.00,0.00,0.00,0.01,0.01,0.00,0.00,0.00,100.00,0.00,0.00,0.00,0.00,0.00,0.00,0.00,0.00,0.00,0.00,-675.00,25,8.10,0.1000,Potentiostatic Polarization for 24 hrs in deaerated Cl- solution,-1.00,-1,-1,Al Alloy,5
0.00,0.00,0.00,0.00,0.00,0.00,0.00,0.00,0.01,0.01,0.00,0.00,0.00,100.00,0.00,0.00,0.00,0.00,0.00,0.00,0.00,0.00,0.00,0.00,-650.00,25,9.00,0.1000,Potentiostatic Polarization for 24 hrs in deaerated Cl- solution,-1.00,-1,-1,Al Alloy,5
0.00,0.00,0.00,0.00,0.00,0.00,0.00,0.00,0.01,0.01,0.00,0.00,0.00,100.00,0.00,0.00,0.00,0.00,0.00,0.00,0.00,0.00,0.00,0.00,-600.00,25,9.40,0.1000,Potentiostatic Polarization for 24 hrs in deaerated Cl- solution,-1.00,-1,-1,Al Alloy,5
0.00,0.00,0.00,0.00,0.00,0.00,0.00,0.00,0.01,0.01,0.00,0.00,0.00,100.00,0.00,0.00,0.00,0.00,0.00,0.00,0.00,0.00,0.00,0.00,-770.00,25,4.00,1.0000,Potentiostatic Polarization for 24 hrs in deaerated Cl- solution,-1.00,-1,-1,Al Alloy,5
0.00,0.00,0.00,0.00,0.00,0.00,0.00,0.00,0.01,0.01,0.00,0.00,0.00,100.00,0.00,0.00,0.00,0.00,0.00,0.00,0.00,0.00,0.00,0.00,-760.00,25,5.80,1.0000,Potentiostatic Polarization for 24 hrs in deaerated Cl- solution,-1.00,-1,-1,Al Alloy,5
0.00,0.00,0.00,0.00,0.00,0.00,0.00,0.00,0.01,0.01,0.00,0.00,0.00,100.00,0.00,0.00,0.00,0.00,0.00,0.00,0.00,0.00,0.00,0.00,-760.00,25,8.10,1.0000,Potentiostatic Polarization for 24 hrs in deaerated Cl- solution,-1.00,-1,-1,Al Alloy,5
0.00,0.00,0.00,0.00,0.00,0.00,0.00,0.00,0.01,0.01,0.00,0.00,0.00,100.00,0.00,0.00,0.00,0.00,0.00,0.00,0.00,0.00,0.00,0.00,-720.00,25,10.20,1.0000,Potentiostatic Polarization for 24 hrs in deaerated Cl- solution,-1.00,-1,-1,Al Alloy,5
0.00,0.00,0.00,0.00,0.00,0.00,0.00,0.00,0.01,0.01,0.00,0.00,0.00,100.00,0.00,0.00,0.00,0.00,0.00,0.00,0.00,0.00,0.00,0.00,-500.00,25,10.00,0.1000,Potentiody-1mic Polarzation until a stable pit formed then Potentiostatic Polarization at pitting potential to monitior pit growth,1.00,-1,-1,Al Alloy,5
0.00,0.00,0.00,0.00,0.00,0.00,15.34,0.00,0.01,0.01,0.00,0.00,0.00,84.66,0.00,0.00,0.00,0.00,0.00,0.00,0.00,0.00,0.00,0.00,-125.00,25,10.00,0.1000,Potentiody-1mic Polarzation until a stable pit formed then Potentiostatic Polarization at pitting potential to monitior pit growth,1.00,-1,-1,Al Alloy,5
0.00,0.00,0.00,0.00,0.00,0.00,37.80,0.00,0.01,0.01,0.00,0.00,0.00,62.20,0.00,0.00,0.00,0.00,0.00,0.00,0.00,0.00,0.00,0.00,-750.00,25,10.00,0.1000,Potentiody-1mic Polarzation until a stable pit formed then Potentiostatic Polarization at pitting potential to monitior pit growth,1.00,-1,-1,Al Alloy,5
0.00,0.00,0.00,0.00,0.00,0.00,54.75,0.00,0.01,0.01,0.00,0.00,0.00,45.25,0.00,0.00,0.00,0.00,0.00,0.00,0.00,0.00,0.00,0.00,-875.00,25,10.00,0.1000,Potentiody-1mic Polarzation until a stable pit formed then Potentiostatic Polarization at pitting potential to monitior pit growth,1.00,-1,-1,Al Alloy,5
0.00,0.00,0.00,0.00,0.00,0.00,0.00,0.00,0.01,0.01,0.00,0.00,0.00,100.00,0.00,0.00,0.00,0.00,0.00,0.00,0.00,0.00,0.00,0.00,-690.00,25,7.00,0.1000,Potentiody-1mic Polarzation until a stable pit formed then Potentiostatic Polarization at pitting potential to monitior pit growth,1.00,-1,-1,Al Alloy,5
0.00,0.00,0.00,0.00,0.00,0.00,15.34,0.00,0.01,0.01,0.00,0.00,0.00,84.66,0.00,0.00,0.00,0.00,0.00,0.00,0.00,0.00,0.00,0.00,-300.00,25,7.00,0.1000,Potentiody-1mic Polarzation until a stable pit formed then Potentiostatic Polarization at pitting potential to monitior pit growth,1.00,-1,-1,Al Alloy,5
0.00,0.00,0.00,0.00,0.00,0.00,37.80,0.00,0.01,0.01,0.00,0.00,0.00,62.20,0.00,0.00,0.00,0.00,0.00,0.00,0.00,0.00,0.00,0.00,300.00,25,7.00,0.1000,Potentiody-1mic Polarzation until a stable pit formed then Potentiostatic Polarization at pitting potential to monitior pit growth,1.00,-1,-1,Al Alloy,5
0.00,0.00,0.00,0.00,0.00,0.00,54.75,0.00,0.01,0.01,0.00,0.00,0.00,45.25,0.00,0.00,0.00,0.00,0.00,0.00,0.00,0.00,0.00,0.00,600.00,25,7.00,0.1000,Potentiody-1mic Polarzation until a stable pit formed then Potentiostatic Polarization at pitting potential to monitior pit growth,1.00,-1,-1,Al Alloy,5
0.00,0.00,0.00,0.00,0.00,0.00,64.96,0.00,0.01,0.01,0.00,0.00,0.00,35.04,0.00,0.00,0.00,0.00,0.00,0.00,0.00,0.00,0.00,0.00,650.00,25,7.00,0.1000,Potentiody-1mic Polarzation until a stable pit formed then Potentiostatic Polarization at pitting potential to monitior pit growth,1.00,-1,-1,Al Alloy,5
0.00,0.00,0.00,15.77,0.00,0.00,0.00,0.00,0.01,0.01,0.00,0.00,0.00,84.23,0.00,0.00,0.00,0.00,0.00,0.00,0.00,0.00,0.00,0.00,0.00,25,10.00,0.1000,Potentiody-1mic Polarzation until a stable pit formed then Potentiostatic Polarization at pitting potential to monitior pit growth,1.00,-1,-1,Al Alloy,5
0.00,0.00,0.00,28.32,0.00,0.00,0.00,0.00,0.01,0.01,0.00,0.00,0.00,71.68,0.00,0.00,0.00,0.00,0.00,0.00,0.00,0.00,0.00,0.00,100.00,25,10.00,0.1000,Potentiody-1mic Polarzation until a stable pit formed then Potentiostatic Polarization at pitting potential to monitior pit growth,1.00,-1,-1,Al Alloy,5
0.00,0.00,0.00,38.56,0.00,0.00,0.00,0.00,0.01,0.01,0.00,0.00,0.00,61.44,0.00,0.00,0.00,0.00,0.00,0.00,0.00,0.00,0.00,0.00,400.00,25,10.00,0.1000,Potentiody-1mic Polarzation until a stable pit formed then Potentiostatic Polarization at pitting potential to monitior pit growth,1.00,-1,-1,Al Alloy,5
0.00,0.00,0.00,44.67,0.00,0.00,0.00,0.00,0.01,0.01,0.00,0.00,0.00,55.33,0.00,0.00,0.00,0.00,0.00,0.00,0.00,0.00,0.00,0.00,600.00,25,10.00,0.1000,Potentiody-1mic Polarzation until a stable pit formed then Potentiostatic Polarization at pitting potential to monitior pit growth,1.00,-1,-1,Al Alloy,5
0.00,0.00,0.00,55.55,0.00,0.00,0.00,0.00,0.01,0.01,0.00,0.00,0.00,44.45,0.00,0.00,0.00,0.00,0.00,0.00,0.00,0.00,0.00,0.00,775.00,25,10.00,0.1000,Potentiody-1mic Polarzation until a stable pit formed then Potentiostatic Polarization at pitting potential to monitior pit growth,1.00,-1,-1,Al Alloy,5
0.00,0.00,0.00,59.23,0.00,0.00,0.00,0.00,0.01,0.01,0.00,0.00,0.00,40.77,0.00,0.00,0.00,0.00,0.00,0.00,0.00,0.00,0.00,0.00,900.00,25,10.00,0.1000,Potentiody-1mic Polarzation until a stable pit formed then Potentiostatic Polarization at pitting potential to monitior pit growth,1.00,-1,-1,Al Alloy,5
0.00,0.00,0.00,15.77,0.00,0.00,0.00,0.00,0.01,0.01,0.00,0.00,0.00,84.23,0.00,0.00,0.00,0.00,0.00,0.00,0.00,0.00,0.00,0.00,0.00,25,7.00,0.1000,Potentiody-1mic Polarzation until a stable pit formed then Potentiostatic Polarization at pitting potential to monitior pit growth,1.00,-1,-1,Al Alloy,5
0.00,0.00,0.00,28.32,0.00,0.00,0.00,0.00,0.01,0.01,0.00,0.00,0.00,71.68,0.00,0.00,0.00,0.00,0.00,0.00,0.00,0.00,0.00,0.00,250.00,25,7.00,0.1000,Potentiody-1mic Polarzation until a stable pit formed then Potentiostatic Polarization at pitting potential to monitior pit growth,1.00,-1,-1,Al Alloy,5
0.00,0.00,0.00,41.27,0.00,0.00,0.00,0.00,0.01,0.01,0.00,0.00,0.00,58.73,0.00,0.00,0.00,0.00,0.00,0.00,0.00,0.00,0.00,0.00,525.00,25,7.00,0.1000,Potentiody-1mic Polarzation until a stable pit formed then Potentiostatic Polarization at pitting potential to monitior pit growth,1.00,-1,-1,Al Alloy,5
0.00,0.00,0.00,57.43,0.00,0.00,0.00,0.00,0.01,0.01,0.00,0.00,0.00,42.57,0.00,0.00,0.00,0.00,0.00,0.00,0.00,0.00,0.00,0.00,925.00,25,7.00,0.1000,Potentiody-1mic Polarzation until a stable pit formed then Potentiostatic Polarization at pitting potential to monitior pit growth,1.00,-1,-1,Al Alloy,5
0.00,0.00,0.00,59.23,0.00,0.00,0.00,0.00,0.01,0.01,0.00,0.00,0.00,40.77,0.00,0.00,0.00,0.00,0.00,0.00,0.00,0.00,0.00,0.00,900.00,25,7.00,0.1000,Potentiody-1mic Polarzation until a stable pit formed then Potentiostatic Polarization at pitting potential to monitior pit growth,1.00,-1,-1,Al Alloy,5
0.00,4.71,0.00,0.00,0.00,0.00,0.00,0.00,0.01,0.01,0.00,0.00,0.00,95.29,0.00,0.00,0.00,0.00,0.00,0.00,0.00,0.00,0.00,0.00,0.00,25,10.00,0.1000,Potentiody-1mic Polarzation until a stable pit formed then Potentiostatic Polarization at pitting potential to monitior pit growth,1.00,-1,-1,Al Alloy,5
0.00,20.03,0.00,0.00,0.00,0.00,0.00,0.00,0.01,0.01,0.00,0.00,0.00,79.97,0.00,0.00,0.00,0.00,0.00,0.00,0.00,0.00,0.00,0.00,300.00,25,10.00,0.1000,Potentiody-1mic Polarzation until a stable pit formed then Potentiostatic Polarization at pitting potential to monitior pit growth,1.00,-1,-1,Al Alloy,5
0.00,45.23,0.00,0.00,0.00,0.00,0.00,0.00,0.01,0.01,0.00,0.00,0.00,54.77,0.00,0.00,0.00,0.00,0.00,0.00,0.00,0.00,0.00,0.00,500.00,25,10.00,0.1000,Potentiody-1mic Polarzation until a stable pit formed then Potentiostatic Polarization at pitting potential to monitior pit growth,1.00,-1,-1,Al Alloy,5
0.00,9.21,0.00,0.00,0.00,0.00,0.00,0.00,0.01,0.01,0.00,0.00,0.00,90.79,0.00,0.00,0.00,0.00,0.00,0.00,0.00,0.00,0.00,0.00,-150.00,25,7.00,0.1000,Potentiody-1mic Polarzation until a stable pit formed then Potentiostatic Polarization at pitting potential to monitior pit growth,1.00,-1,-1,Al Alloy,5
0.00,26.12,0.00,0.00,0.00,0.00,0.00,0.00,0.01,0.01,0.00,0.00,0.00,73.88,0.00,0.00,0.00,0.00,0.00,0.00,0.00,0.00,0.00,0.00,-125.00,25,7.00,0.1000,Potentiody-1mic Polarzation until a stable pit formed then Potentiostatic Polarization at pitting potential to monitior pit growth,1.00,-1,-1,Al Alloy,5
0.00,17.64,0.00,0.00,0.00,0.00,0.00,0.00,0.01,0.01,0.00,0.00,0.00,82.36,0.00,0.00,0.00,0.00,0.00,0.00,0.00,0.00,0.00,0.00,-125.00,25,7.00,0.1000,Potentiody-1mic Polarzation until a stable pit formed then Potentiostatic Polarization at pitting potential to monitior pit growth,1.00,-1,-1,Al Alloy,5
0.00,39.74,0.00,0.00,0.00,0.00,0.00,0.00,0.01,0.01,0.00,0.00,0.00,60.26,0.00,0.00,0.00,0.00,0.00,0.00,0.00,0.00,0.00,0.00,-100.00,25,7.00,0.1000,Potentiody-1mic Polarzation until a stable pit formed then Potentiostatic Polarization at pitting potential to monitior pit growth,1.00,-1,-1,Al Alloy,5
0.00,50.37,0.00,0.00,0.00,0.00,0.00,0.00,0.01,0.01,0.00,0.00,0.00,49.63,0.00,0.00,0.00,0.00,0.00,0.00,0.00,0.00,0.00,0.00,0.00,25,7.00,0.1000,Potentiody-1mic Polarzation until a stable pit formed then Potentiostatic Polarization at pitting potential to monitior pit growth,1.00,-1,-1,Al Alloy,5
0.00,54.15,0.00,0.00,0.00,0.00,0.00,0.00,0.01,0.01,0.00,0.00,0.00,45.85,0.00,0.00,0.00,0.00,0.00,0.00,0.00,0.00,0.00,0.00,425.00,25,7.00,0.1000,Potentiody-1mic Polarzation until a stable pit formed then Potentiostatic Polarization at pitting potential to monitior pit growth,1.00,-1,-1,Al Alloy,5
0.00,0.00,0.00,0.00,27.21,0.00,0.00,0.00,0.01,0.01,0.00,0.00,0.00,72.29,0.00,0.00,0.00,0.00,0.00,0.00,0.00,0.00,0.00,0.00,-60.00,25,7.00,0.1000,Potentiody-1mic Polarzation until a stable pit formed then Potentiostatic Polarization at pitting potential to monitior pit growth,1.00,-1,-1,Al Alloy,5
0.00,0.00,0.00,0.00,0.00,0.00,0.00,0.00,0.01,0.01,0.00,0.00,0.00,100.00,0.00,0.00,0.00,0.00,0.00,0.00,0.00,0.00,0.00,0.00,-550.00,25,6.00,0.6000,"Potentiody-1mic Polarization in a three electrode flat cell, prior to anodic sweep OCP measured for 1 hr",0.10,-1,-1,Al Alloy,5
0.00,0.00,0.00,0.00,0.00,0.00,0.00,0.00,0.01,0.01,0.00,0.00,0.00,74.46,0.00,0.00,0.00,12.89,0.00,12.65,0.00,0.00,0.00,0.00,-214.00,25,6.00,0.6000,"Potentiody-1mic Polarization in a three electrode flat cell, prior to anodic sweep OCP measured for 1 hr",0.10,-1,-1,Al Alloy,5
0.00,0.00,0.00,0.00,0.00,0.00,0.00,0.00,0.01,0.01,0.00,0.00,0.00,67.79,0.00,0.00,0.00,17.40,0.00,14.81,0.00,0.00,0.00,0.00,-218.00,25,6.00,0.6000,"Potentiody-1mic Polarization in a three electrode flat cell, prior to anodic sweep OCP measured for 1 hr",0.10,-1,-1,Al Alloy,5
0.00,0.00,0.00,0.00,0.00,0.00,0.00,0.00,0.01,0.01,0.00,0.00,0.00,65.19,0.00,0.00,0.00,23.35,0.00,11.46,0.00,0.00,0.00,0.00,-252.00,25,6.00,0.6000,"Potentiody-1mic Polarization in a three electrode flat cell, prior to anodic sweep OCP measured for 1 hr",0.10,-1,-1,Al Alloy,5
0.00,0.00,0.00,0.00,0.00,0.00,0.00,0.00,0.01,0.01,0.00,0.00,0.00,65.19,0.00,0.00,0.00,23.35,0.00,11.46,0.00,0.00,0.00,0.00,-583.00,25,6.00,0.6000,"Potentiody-1mic Polarization in a three electrode flat cell, prior to anodic sweep OCP measured for 1 hr",0.10,-1,-1,Al Alloy,5
7.99,0.00,0.00,0.00,0.00,0.00,0.00,0.00,0.01,0.01,0.00,0.00,0.00,69.50,0.00,0.00,0.00,0.00,0.00,0.00,0.00,0.00,0.00,22.50,-150.00,25,7.00,0.6000,"Potentiody-1mic Polarization in a three electrode flat cell, prior to anodic sweep OCP measured for 1 hr",0.10,-1,-1,Al Alloy,5
7.99,0.00,0.00,0.00,0.00,0.00,0.00,0.00,0.01,0.01,0.00,0.00,0.00,69.50,0.00,0.00,0.00,0.00,0.00,0.00,0.00,0.00,0.00,22.50,980.00,25,7.00,0.6000,"Potentiody-1mic Polarization in a three electrode flat cell, prior to anodic sweep OCP measured for 1 hr",0.10,-1,-1,Al Alloy,5
7.99,0.00,0.00,0.00,0.00,0.00,0.00,0.00,0.01,0.01,0.00,0.00,0.00,69.50,0.00,0.00,0.00,0.00,0.00,0.00,0.00,0.00,0.00,22.50,10.00,25,7.00,0.6000,"Potentiody-1mic Polarization in a three electrode flat cell, prior to anodic sweep OCP measured for 1 hr",0.10,-1,-1,Al Alloy,5
7.99,0.00,0.00,0.00,0.00,0.00,0.00,0.00,0.01,0.01,0.00,0.00,0.00,69.50,0.00,0.00,0.00,0.00,0.00,0.00,0.00,0.00,0.00,22.50,150.00,25,7.00,0.6000,"Potentiody-1mic Polarization in a three electrode flat cell, prior to anodic sweep OCP measured for 1 hr",0.10,-1,-1,Al Alloy,5
7.99,0.00,0.00,0.00,0.00,0.00,0.00,0.00,0.01,0.01,0.00,0.00,0.00,69.50,0.00,0.00,0.00,0.00,0.00,0.00,0.00,0.00,0.00,22.50,300.00,25,7.00,0.6000,"Potentiody-1mic Polarization in a three electrode flat cell, prior to anodic sweep OCP measured for 1 hr",0.10,-1,-1,Al Alloy,5
7.99,0.00,0.00,0.00,0.00,0.00,0.00,0.00,0.01,0.01,0.00,0.00,0.00,69.50,0.00,0.00,0.00,0.00,0.00,0.00,0.00,0.00,0.00,22.50,-550.00,25,7.00,0.6000,"Potentiody-1mic Polarization in a three electrode flat cell, prior to anodic sweep OCP measured for 1 hr",0.10,-1,-1,Al Alloy,5
0.00,0.00,0.00,0.00,0.00,0.00,0.00,0.00,0.01,0.01,0.00,0.00,0.00,67.72,0.00,0.00,0.00,27.35,0.00,4.93,0.00,0.00,0.00,0.00,-280.00,25,7.00,0.6000,"Potentiody-1mic Polarization in a three electrode flat cell, prior to anodic sweep OCP measured for 1 hr",0.10,-1,-1,Al Alloy,5
0.00,0.00,0.00,0.00,0.00,0.00,0.00,0.00,0.01,0.01,0.00,0.00,0.00,67.72,0.00,0.00,0.00,27.35,0.00,4.93,0.00,0.00,0.00,0.00,-390.00,25,7.00,0.6000,"Potentiody-1mic Polarization in a three electrode flat cell, prior to anodic sweep OCP measured for 1 hr",0.10,-1,-1,Al Alloy,5
0.00,0.00,0.00,0.00,0.00,0.00,0.00,0.00,0.01,0.01,0.00,0.00,0.00,67.72,0.00,0.00,0.00,27.35,0.00,4.93,0.00,0.00,0.00,0.00,-420.00,25,7.00,0.6000,"Potentiody-1mic Polarization in a three electrode flat cell, prior to anodic sweep OCP measured for 1 hr",0.10,-1,-1,Al Alloy,5
0.00,0.00,0.00,0.00,0.00,0.00,0.00,0.00,0.01,0.01,0.00,0.00,0.00,67.72,0.00,0.00,0.00,27.35,0.00,4.93,0.00,0.00,0.00,0.00,-450.00,25,7.00,0.6000,"Potentiody-1mic Polarization in a three electrode flat cell, prior to anodic sweep OCP measured for 1 hr",0.10,-1,-1,Al Alloy,5
0.00,0.00,0.00,0.00,0.00,0.00,0.00,0.00,0.01,0.01,0.00,0.00,0.00,67.72,0.00,0.00,0.00,27.35,0.00,4.93,0.00,0.00,0.00,0.00,-690.00,25,7.00,0.6000,"Potentiody-1mic Polarization in a three electrode flat cell, prior to anodic sweep OCP measured for 1 hr",0.10,-1,-1,Al Alloy,5
0.00,0.00,11.10,0.00,0.00,0.00,0.00,0.00,0.01,0.01,0.00,0.00,0.00,63.41,0.00,0.00,0.00,0.00,0.00,0.00,0.00,0.00,0.00,25.49,-290.00,25,7.00,0.6000,"Potentiody-1mic Polarization in a three electrode flat cell, prior to anodic sweep OCP measured for 1 hr",0.10,-1,-1,Al Alloy,5
0.00,0.00,11.10,0.00,0.00,0.00,0.00,0.00,0.01,0.01,0.00,0.00,0.00,63.41,0.00,0.00,0.00,0.00,0.00,0.00,0.00,0.00,0.00,25.49,-240.00,25,7.00,0.6000,"Potentiody-1mic Polarization in a three electrode flat cell, prior to anodic sweep OCP measured for 1 hr",0.10,-1,-1,Al Alloy,5
0.00,0.00,11.10,0.00,0.00,0.00,0.00,0.00,0.01,0.01,0.00,0.00,0.00,63.41,0.00,0.00,0.00,0.00,0.00,0.00,0.00,0.00,0.00,25.49,-195.00,25,7.00,0.6000,"Potentiody-1mic Polarization in a three electrode flat cell, prior to anodic sweep OCP measured for 1 hr",0.10,-1,-1,Al Alloy,5
9.78,0.00,0.00,0.00,0.00,0.00,0.00,0.00,0.01,0.01,0.00,0.00,0.00,58.74,0.00,0.00,0.00,0.00,0.00,0.00,0.00,0.00,0.00,31.48,-200.00,25,7.00,0.6000,"Potentiody-1mic Polarization in a three electrode flat cell, prior to anodic sweep OCP measured for 1 hr",0.10,-1,-1,Al Alloy,5
9.78,0.00,0.00,0.00,0.00,0.00,0.00,0.00,0.01,0.01,0.00,0.00,0.00,58.74,0.00,0.00,0.00,0.00,0.00,0.00,0.00,0.00,0.00,31.48,300.00,25,7.00,0.6000,"Potentiody-1mic Polarization in a three electrode flat cell, prior to anodic sweep OCP measured for 1 hr",0.10,-1,-1,Al Alloy,5
0.00,0.00,0.00,0.00,0.00,0.00,0.00,0.00,0.01,0.01,4.00,0.00,0.00,96.00,0.00,0.00,0.00,0.00,0.00,0.00,0.00,0.00,0.00,0.00,-541.00,25,7.00,0.0100,Potentiostatic Polarization. Measurements made in 10 mV steps and held until a statio-1ry current was observed,-1.00,-1,-1,Al Alloy,5
0.00,0.00,0.00,0.00,0.00,0.00,0.00,0.00,0.01,0.01,4.00,0.00,0.00,96.00,0.00,0.00,0.00,0.00,0.00,0.00,0.00,0.00,0.00,0.00,-591.00,25,7.00,0.1000,Potentiostatic Polarization. Measurements made in 10 mV steps and held until a statio-1ry current was observed,-1.00,-1,-1,Al Alloy,5
0.00,0.00,0.00,0.00,0.00,0.00,0.00,0.00,0.01,0.01,4.00,0.00,0.00,96.00,0.00,0.00,0.00,0.00,0.00,0.00,0.00,0.00,0.00,0.00,-631.00,25,7.00,1.0000,Potentiostatic Polarization. Measurements made in 10 mV steps and held until a statio-1ry current was observed,-1.00,-1,-1,Al Alloy,5
0.00,0.00,0.00,0.00,0.00,0.00,0.00,0.00,0.01,0.01,4.00,0.00,0.00,96.00,0.00,0.00,0.00,0.00,0.00,0.00,0.00,0.00,0.00,0.00,-671.00,25,7.00,5.0000,Potentiostatic Polarization. Measurements made in 10 mV steps and held until a statio-1ry current was observed,-1.00,-1,-1,Al Alloy,5
0.00,0.00,0.00,0.00,0.00,0.00,0.00,0.00,0.01,0.01,0.20,0.00,0.00,99.80,0.00,0.00,0.00,0.00,0.00,0.00,0.00,0.00,0.00,0.00,-631.00,25,7.00,0.0100,Potentiostatic Polarization. Measurements made in 10 mV steps and held until a statio-1ry current was observed,-1.00,-1,-1,Al Alloy,5
0.00,0.00,0.00,0.00,0.00,0.00,0.00,0.00,0.01,0.01,0.20,0.00,0.00,99.80,0.00,0.00,0.00,0.00,0.00,0.00,0.00,0.00,0.00,0.00,-701.00,25,7.00,0.1000,Potentiostatic Polarization. Measurements made in 10 mV steps and held until a statio-1ry current was observed,-1.00,-1,-1,Al Alloy,5
0.00,0.00,0.00,0.00,0.00,0.00,0.00,0.00,0.01,0.01,0.20,0.00,0.00,99.80,0.00,0.00,0.00,0.00,0.00,0.00,0.00,0.00,0.00,0.00,-761.00,25,7.00,1.0000,Potentiostatic Polarization. Measurements made in 10 mV steps and held until a statio-1ry current was observed,-1.00,-1,-1,Al Alloy,5
0.17,0.01,0.00,0.00,0.00,0.00,0.00,0.00,0.06,0.63,4.54,0.00,0.00,92.97,0.00,0.00,0.00,0.00,0.03,0.00,0.00,1.51,0.00,0.00,-720.00,25,6.00,1.0000,Potentiostatic Polarization,-1.00,-1,-1,Al Alloy,5
