Repository: KevinGundlach/AgenticDatabaseReconstruction

# Agentic Database Reconstruction

The Agentic Database Reconstruction project is to serve as part of a masters thesis titled **Automated Ontology Construction For Explainable Feature Discovery In Alloy Corrosion Resistance.**

The overall goal of the thesis is to develop an agentic framework capable of autonomously building a structured dataset of alloy corrosion metrics and environmental parameters, then develop machine learning models and heuristics to identify the impact that each parameter has on an alloy's corrosion resistance, and on pitting potential in particular.

This project uses LLM agents to extract corrosion-experiment data from research papers.

File: citrine_database/CRA_database_Scientific_Data_Publication_12102020_Compatible.csv (part 15 of 15)
Fe,Cr,Ni,Mo,W,N,Nb,C,Si,Mn,Cu,P,S,Al,V,Ta,Re,Ce,Ti,Co,B,Mg,Y,Gd,"Avg. Epit, mV (SCE)",Test Temp,pH,ClM,Test Method,Scan Rate mV/s,Heat treatment,Microstructures,Comments,Material class
0.00,0.00,0.00,0.00,0.00,0.00,0.00,0.00,0.00,0.01,0.00,0.00,0.00,99.99,0.00,0.00,0.00,0.00,0.00,0.00,0.00,0.00,0.00,0.00,-646.42,0,7.00,0.1000,"Potentiostatic Polarization. For most of the measurements, Al electrodes were employed measuring 1.5 cm long and 0.4 cm in diameter. One end of each electrode was drilled and tapped, allowing a threaded member attached to a nickel wire to hold the electrode firmly against a glass tube separated by a water-tight Teflon gasket. Only the electrode surface, totally immersed, Teflon, and glass made contact with the electrolyte. Specimens were polished to 3/0 emery paper followed by pickling in 2N -1OH at 80~ for 5 min and then washing in distilled water.",0.17,-1,-1,"Al Alloy, For most of the measurements, Al electrodes were employed measuring 1.5 cm long and 0.4 cm in diameter. One end of each electrode was drilled and tapped, allowing a threaded member attached to a nickel wire to hold the electrode firmly against a glass tube separated by a water-tight Teflon gasket. Only the electrode surface, totally immersed, Teflon, and glass made contact with the electrolyte. Specimens were polished to 3/0 emery paper followed by pickling in 2N -1OH at 80~ for 5 min and then washing in distilled water.",5
0.00,0.00,0.00,0.00,0.00,0.00,0.00,0.00,0.00,0.01,0.00,0.00,0.00,99.99,0.00,0.00,0.00,0.00,0.00,0.00,0.00,0.00,0.00,0.00,-644.58,15,7.00,0.1000,"Potentiostatic Polarization. For most of the measurements, Al electrodes were employed measuring 1.5 cm long and 0.4 cm in diameter. One end of each electrode was drilled and tapped, allowing a threaded member attached to a nickel wire to hold the electrode firmly against a glass tube separated by a water-tight Teflon gasket. Only the electrode surface, totally immersed, Teflon, and glass made contact with the electrolyte. Specimens were polished to 3/0 emery paper followed by pickling in 2N -1OH at 80~ for 5 min and then washing in distilled water.",0.17,-1,-1,"Al Alloy, For most of the measurements, Al electrodes were employed measuring 1.5 cm long and 0.4 cm in diameter. One end of each electrode was drilled and tapped, allowing a threaded member attached to a nickel wire to hold the electrode firmly against a glass tube separated by a water-tight Teflon gasket. Only the electrode surface, totally immersed, Teflon, and glass made contact with the electrolyte. Specimens were polished to 3/0 emery paper followed by pickling in 2N -1OH at 80~ for 5 min and then washing in distilled water.",5
0.00,0.00,0.00,0.00,0.00,0.00,0.00,0.00,0.00,0.01,0.00,0.00,0.00,99.99,0.00,0.00,0.00,0.00,0.00,0.00,0.00,0.00,0.00,0.00,-649.40,25,7.00,0.1000,"Potentiostatic Polarization. For most of the measurements, Al electrodes were employed measuring 1.5 cm long and 0.4 cm in diameter. One end of each electrode was drilled and tapped, allowing a threaded member attached to a nickel wire to hold the electrode firmly against a glass tube separated by a water-tight Teflon gasket. Only the electrode surface, totally immersed, Teflon, and glass made contact with the electrolyte. Specimens were polished to 3/0 emery paper followed by pickling in 2N -1OH at 80~ for 5 min and then washing in distilled water.",0.17,-1,-1,"Al Alloy, For most of the measurements, Al electrodes were employed measuring 1.5 cm long and 0.4 cm in diameter. One end of each electrode was drilled and tapped, allowing a threaded member attached to a nickel wire to hold the electrode firmly against a glass tube separated by a water-tight Teflon gasket. Only the electrode surface, totally immersed, Teflon, and glass made contact with the electrolyte. Specimens were polished to 3/0 emery paper followed by pickling in 2N -1OH at 80~ for 5 min and then washing in distilled water.",5
0.00,0.00,0.00,0.00,0.00,0.00,0.00,0.00,0.00,0.01,0.00,0.00,0.00,99.99,0.00,0.00,0.00,0.00,0.00,0.00,0.00,0.00,0.00,0.00,-653.01,32,7.00,0.1000,"Potentiostatic Polarization. For most of the measurements, Al electrodes were employed measuring 1.5 cm long and 0.4 cm in diameter. One end of each electrode was drilled and tapped, allowing a threaded member attached to a nickel wire to hold the electrode firmly against a glass tube separated by a water-tight Teflon gasket. Only the electrode surface, totally immersed, Teflon, and glass made contact with the electrolyte. Specimens were polished to 3/0 emery paper followed by pickling in 2N -1OH at 80~ for 5 min and then washing in distilled water.",0.17,-1,-1,"Al Alloy, For most of the measurements, Al electrodes were employed measuring 1.5 cm long and 0.4 cm in diameter. One end of each electrode was drilled and tapped, allowing a threaded member attached to a nickel wire to hold the electrode firmly against a glass tube separated by a water-tight Teflon gasket. Only the electrode surface, totally immersed, Teflon, and glass made contact with the electrolyte. Specimens were polished to 3/0 emery paper followed by pickling in 2N -1OH at 80~ for 5 min and then washing in distilled water.",5
0.00,0.00,0.00,0.00,0.00,0.00,0.00,0.00,0.00,0.01,0.00,0.00,0.00,99.99,0.00,0.00,0.00,0.00,0.00,0.00,0.00,0.00,0.00,0.00,-666.87,40,7.00,0.1000,"Potentiostatic Polarization. For most of the measurements, Al electrodes were employed measuring 1.5 cm long and 0.4 cm in diameter. One end of each electrode was drilled and tapped, allowing a threaded member attached to a nickel wire to hold the electrode firmly against a glass tube separated by a water-tight Teflon gasket. Only the electrode surface, totally immersed, Teflon, and glass made contact with the electrolyte. Specimens were polished to 3/0 emery paper followed by pickling in 2N -1OH at 80~ for 5 min and then washing in distilled water.",0.17,-1,-1,"Al Alloy, For most of the measurements, Al electrodes were employed measuring 1.5 cm long and 0.4 cm in diameter. One end of each electrode was drilled and tapped, allowing a threaded member attached to a nickel wire to hold the electrode firmly against a glass tube separated by a water-tight Teflon gasket. Only the electrode surface, totally immersed, Teflon, and glass made contact with the electrolyte. Specimens were polished to 3/0 emery paper followed by pickling in 2N -1OH at 80~ for 5 min and then washing in distilled water.",5
0.00,0.00,0.00,0.00,0.00,0.00,0.00,0.00,0.00,0.01,0.00,0.00,0.00,99.99,0.00,0.00,0.00,0.00,0.00,0.00,0.00,0.00,0.00,0.00,-534.00,25,7.00,0.0000,"Potentiostatic Polarization. For most of the measurements, Al electrodes were employed measuring 1.5 cm long and 0.4 cm in diameter. One end of each electrode was drilled and tapped, allowing a threaded member attached to a nickel wire to hold the electrode firmly against a glass tube separated by a water-tight Teflon gasket. Only the electrode surface, totally immersed, Teflon, and glass made contact with the electrolyte. Specimens were polished to 3/0 emery paper followed by pickling in 2N -1OH at 80~ for 5 min and then washing in distilled water.",0.17,-1,-1,"Al Alloy, For most of the measurements, Al electrodes were employed measuring 1.5 cm long and 0.4 cm in diameter. One end of each electrode was drilled and tapped, allowing a threaded member attached to a nickel wire to hold the electrode firmly against a glass tube separated by a water-tight Teflon gasket. Only the electrode surface, totally immersed, Teflon, and glass made contact with the electrolyte. Specimens were polished to 3/0 emery paper followed by pickling in 2N -1OH at 80~ for 5 min and then washing in distilled water.",5
0.00,0.00,0.00,0.00,0.00,0.00,0.00,0.00,0.00,0.01,0.00,0.00,0.00,99.99,0.00,0.00,0.00,0.00,0.00,0.00,0.00,0.00,0.00,0.00,-564.00,0,7.00,0.0000,"Potentiostatic Polarization. For most of the measurements, Al electrodes were employed measuring 1.5 cm long and 0.4 cm in diameter. One end of each electrode was drilled and tapped, allowing a threaded member attached to a nickel wire to hold the electrode firmly against a glass tube separated by a water-tight Teflon gasket. Only the electrode surface, totally immersed, Teflon, and glass made contact with the electrolyte. Specimens were polished to 3/0 emery paper followed by pickling in 2N -1OH at 80~ for 5 min and then washing in distilled water.",0.17,-1,-1,"Al Alloy, For most of the measurements, Al electrodes were employed measuring 1.5 cm long and 0.4 cm in diameter. One end of each electrode was drilled and tapped, allowing a threaded member attached to a nickel wire to hold the electrode firmly against a glass tube separated by a water-tight Teflon gasket. Only the electrode surface, totally immersed, Teflon, and glass made contact with the electrolyte. Specimens were polished to 3/0 emery paper followed by pickling in 2N -1OH at 80~ for 5 min and then washing in distilled water.",5
0.00,0.00,0.00,0.00,0.00,0.00,0.00,0.00,0.00,0.01,0.00,0.00,0.00,99.99,0.00,0.00,0.00,0.00,0.00,0.00,0.00,0.00,0.00,0.00,-244.00,25,7.00,0.1000,"Potentiostatic Polarization. For most of the measurements, Al electrodes were employed measuring 1.5 cm long and 0.4 cm in diameter. One end of each electrode was drilled and tapped, allowing a threaded member attached to a nickel wire to hold the electrode firmly against a glass tube separated by a water-tight Teflon gasket. Only the electrode surface, totally immersed, Teflon, and glass made contact with the electrolyte. Specimens were polished to 3/0 emery paper followed by pickling in 2N -1OH at 80~ for 5 min and then washing in distilled water.",0.17,-1,-1,"Al Alloy, For most of the measurements, Al electrodes were employed measuring 1.5 cm long and 0.4 cm in diameter. One end of each electrode was drilled and tapped, allowing a threaded member attached to a nickel wire to hold the electrode firmly against a glass tube separated by a water-tight Teflon gasket. Only the electrode surface, totally immersed, Teflon, and glass made contact with the electrolyte. Specimens were polished to 3/0 emery paper followed by pickling in 2N -1OH at 80~ for 5 min and then washing in distilled water.",5
0.00,0.00,0.00,0.00,0.00,0.00,0.00,0.00,0.00,0.01,0.00,0.00,0.00,99.99,0.00,0.00,0.00,0.00,0.00,0.00,0.00,0.00,0.00,0.00,-744.00,25,7.00,0.5000,"Potentiostatic Polarization. For most of the measurements, Al electrodes were employed measuring 1.5 cm long and 0.4 cm in diameter. One end of each electrode was drilled and tapped, allowing a threaded member attached to a nickel wire to hold the electrode firmly against a glass tube separated by a water-tight Teflon gasket. Only the electrode surface, totally immersed, Teflon, and glass made contact with the electrolyte. Specimens were polished to 3/0 emery paper followed by pickling in 2N -1OH at 80~ for 5 min and then washing in distilled water.",0.17,-1,-1,"Al Alloy, For most of the measurements, Al electrodes were employed measuring 1.5 cm long and 0.4 cm in diameter. One end of each electrode was drilled and tapped, allowing a threaded member attached to a nickel wire to hold the electrode firmly against a glass tube separated by a water-tight Teflon gasket. Only the electrode surface, totally immersed, Teflon, and glass made contact with the electrolyte. Specimens were polished to 3/0 emery paper followed by pickling in 2N -1OH at 80~ for 5 min and then washing in distilled water.",5
0.48,0.00,0.00,0.00,0.00,0.00,0.00,0.00,0.08,0.00,0.10,0.00,0.00,99.40,0.00,0.00,0.00,0.00,0.00,0.00,0.00,0.00,0.00,0.00,-654.00,25,7.00,0.1000,"Potentiostatic Polarization. For most of the measurements, Al electrodes were employed measuring 1.5 cm long and 0.4 cm in diameter. One end of each electrode was drilled and tapped, allowing a threaded member attached to a nickel wire to hold the electrode firmly against a glass tube separated by a water-tight Teflon gasket. Only the electrode surface, totally immersed, Teflon, and glass made contact with the electrolyte. Specimens were polished to 3/0 emery paper followed by pickling in 2N -1OH at 80~ for 5 min and then washing in distilled water.",0.17,-1,-1,"Al Alloy, For most of the measurements, Al electrodes were employed measuring 1.5 cm long and 0.4 cm in diameter. One end of each electrode was drilled and tapped, allowing a threaded member attached to a nickel wire to hold the electrode firmly against a glass tube separated by a water-tight Teflon gasket. Only the electrode surface, totally immersed, Teflon, and glass made contact with the electrolyte. Specimens were polished to 3/0 emery paper followed by pickling in 2N -1OH at 80~ for 5 min and then washing in distilled water.",5
0.00,0.00,0.00,0.00,0.00,0.00,0.00,0.00,0.00,1.30,0.01,0.00,0.00,98.69,0.00,0.00,0.00,0.00,0.00,0.00,0.00,0.00,0.00,0.00,-694.00,25,7.00,0.1000,"Potentiostatic Polarization. For most of the measurements, Al electrodes were employed measuring 1.5 cm long and 0.4 cm in diameter. One end of each electrode was drilled and tapped, allowing a threaded member attached to a nickel wire to hold the electrode firmly against a glass tube separated by a water-tight Teflon gasket. Only the electrode surface, totally immersed, Teflon, and glass made contact with the electrolyte. Specimens were polished to 3/0 emery paper followed by pickling in 2N -1OH at 80~ for 5 min and then washing in distilled water.",0.17,-1,-1,"Al Alloy, For most of the measurements, Al electrodes were employed measuring 1.5 cm long and 0.4 cm in diameter. One end of each electrode was drilled and tapped, allowing a threaded member attached to a nickel wire to hold the electrode firmly against a glass tube separated by a water-tight Teflon gasket. Only the electrode surface, totally immersed, Teflon, and glass made contact with the electrolyte. Specimens were polished to 3/0 emery paper followed by pickling in 2N -1OH at 80~ for 5 min and then washing in distilled water.",5
0.16,0.23,0.00,0.00,0.00,0.00,0.00,0.00,0.08,0.02,0.04,0.00,0.00,97.04,0.00,0.00,0.00,0.00,0.00,0.00,0.00,2.43,0.00,0.00,-684.00,25,7.00,0.1000,"Potentiostatic Polarization. For most of the measurements, Al electrodes were employed measuring 1.5 cm long and 0.4 cm in diameter. One end of each electrode was drilled and tapped, allowing a threaded member attached to a nickel wire to hold the electrode firmly against a glass tube separated by a water-tight Teflon gasket. Only the electrode surface, totally immersed, Teflon, and glass made contact with the electrolyte. Specimens were polished to 3/0 emery paper followed by pickling in 2N -1OH at 80~ for 5 min and then washing in distilled water.",0.17,-1,-1,"Al Alloy, For most of the measurements, Al electrodes were employed measuring 1.5 cm long and 0.4 cm in diameter. One end of each electrode was drilled and tapped, allowing a threaded member attached to a nickel wire to hold the electrode firmly against a glass tube separated by a water-tight Teflon gasket. Only the electrode surface, totally immersed, Teflon, and glass made contact with the electrolyte. Specimens were polished to 3/0 emery paper followed by pickling in 2N -1OH at 80~ for 5 min and then washing in distilled water.",5
