Repository: KevinGundlach/AgenticDatabaseReconstruction

# Agentic Database Reconstruction

The Agentic Database Reconstruction project is to serve as part of a masters thesis titled **Automated Ontology Construction For Explainable Feature Discovery In Alloy Corrosion Resistance.**

The overall goal of the thesis is to develop an agentic framework capable of autonomously building a structured dataset of alloy corrosion metrics and environmental parameters, then develop machine learning models and heuristics to identify the impact that each parameter has on an alloy's corrosion resistance, and on pitting potential in particular.

This project uses LLM agents to extract corrosion-experiment data from research papers. The focus is **pitting potential**: finding the reported results, recovering the experimental conditions, and comparing the extracted data with the manually curated Citrine corrosion-resistant alloy (CRA) database.

## Agent Skills

Each agent skill lives in [`.agents/skills/`](.agents/skills/) and saves a JSON file plus a short report.

| Skill | What it does | Inputs |
|---|---|---|
| **1. [Register observations](.agents/skills/register-observations/SKILL.md)** (`register-observations`) | Finds pitting-potential results in plots, tables, and text. Records their values, units, sample labels, and exact locations. Combines repeated presentations when the paper supports that they describe the same result. | Paper PDF |
| **2. [Match observations to CRA](.agents/skills/match-observations-cra-database/SKILL.md)** (`match-observations-cra-database`) | Links observations to CRA row numbers, allowing for differences in units. Keeps uncertain matches as candidates rather than forcing an assignment. | PDF, observation registry, paper-specific CRA CSV |
| **3. [Enrich observations](.agents/skills/enrich-observations/SKILL.md)** (`enrich-observations`) | Adds alloy composition and preparation, electrolyte details, temperature, and test procedure for each observation. Keeps the registered pitting potential unchanged. | PDF and observation registry |

**Matching and enrichment work separately from the same registry.** Registration and enrichment read only the paper; the matching agent is the only one that sees CRA data. This lets us compare the extracted experimental details with CRA without giving the enrichment agent the answers.

Observation IDs connect the outputs. Large registries can be split into smaller batches while keeping those IDs. Ambiguous associations, conflicting source values, and extraction problems are recorded in the JSON and reports.

## Project structure

- `.agents/skills/`: The three skills, with their schemas, models, and validators.
- `papers/`: Research papers as PDFs.
- `citrine_database/`: Original CRA workbook and CSV exports. The `by_reference/` subfolder contains one pitting-potential CSV per paper.
- `observation_registry/`: Extracted outcomes and their source locations.
- `matched_observations/`: Links between observations and CRA rows.
- `enriched_observations/`: Alloy, electrolyte, and test details for each observation.
- `models/`: Python models used by the analysis scripts.
- `utils/`: Data-processing and PostgreSQL helpers.
- `analysis.py`: Exploratory analysis and database loading.
- `process_observations.py`: Helpers for selecting and loading observations.

Paper numbers connect the source files: a PDF beginning with `49_` corresponds to `citrine_database/by_reference/pitting_potential_49.csv`. The CSV's `Reference` column identifies the paper, and `No.` identifies the CRA row.

The folders above contain the current saved results. When running matching or enrichment, specify these output folders explicitly; their skill defaults use different names.

## Current progress

The three skills have been run across the available corpus of **77 papers**. Registry and enrichment JSONs are saved for all 77; matching JSONs cover the **61 papers** with both a PDF and a paper-specific CRA CSV. Some outputs are empty or have unresolved issues, so the companion reports are part of the results.

The next step is to normalize the extracted context values and measure agreement with CRA. Ontology learning and predictive modelling are later stages of the thesis.

## Working with the repository

Python dependencies are listed in `pyproject.toml` and can be installed with `uv sync`. Invoke the skills through an agent with visual PDF-reading tools; their Python scripts prepare and validate data rather than run an LLM themselves. See each skill's instructions for usage and validation commands.

The database utilities support SQL exploration. **The current `analysis.py` entry point drops and recreates `agenticdb`**, and the exploratory scripts still contain older paths and paper filters that need checking before use.

File: series_extractions/paper_20.json
{"paper_name":"20_Y.Y. Chen, T. Duval, U.D. Hung, J.W. Yeh, H.C. Shih. Corrosion Science, 47 (2005), 2257-2279.pdf","reference_number":20,"series":[{"source":"Table 3","method":"transcribed","status":"complete","columns":[{"name":"Alloy","is_target":false},{"name":"Concentration","is_target":false,"default_unit":"M"},{"name":"Ecorr","is_target":false,"default_unit":"V SCE"},{"name":"Epit","is_target":true,"default_unit":"V SCE"},{"name":"ΔEp","is_target":false,"default_unit":"V"},{"name":"icorr","is_target":false,"default_unit":"μA/cm²"},{"name":"rcorr","is_target":false,"default_unit":"mm/yr"}],"rows":[["HEA",0.1,0.01,0.58,0.45,0.178,0.0013],["HEA",1,-0.53,-0.25,0.16,3.16,0.0239],["304S",0.1,-0.25,0.46,0.71,1.59,0.0165],["304S",1,-0.59,0.17,0.62,4.37,0.0454]],"notes":"The HEA/1 M NaCl potentials differ from Table 5 (Ecorr −0.77 V and Epit −0.49 V there). Values are preserved independently."},{"source":"Table 5, chloride-containing rows","method":"transcribed","status":"complete","columns":[{"name":"Electrolyte","is_target":false},{"name":"Ecorr","is_target":false,"default_unit":"V SCE"},{"name":"icorr","is_target":false,"default_unit":"μA/cm²"},{"name":"rcorr","is_target":false,"default_unit":"mm/yr"},{"name":"ΔEp","is_target":false,"default_unit":"V"},{"name":"Epit or Eb","is_target":true,"default_unit":"V SCE"}],"rows":[["1 M NaCl",-0.77,3.16,0.0239,0.16,-0.49],["1 N H2SO4 + 1 M NaCl",-0.45,141,1.0671,"–",-0.28],["1 N H2SO4 + 0.6 M NaCl",-0.47,1620,12.2604,"–",-0.23],["1 N H2SO4 + 0.5 M NaCl",-0.48,1950,14.7579,"–",-0.21],["1 N H2SO4 + 0.4 M NaCl",-0.46,1710,12.9416,"–",-0.215],["1 N H2SO4 + 0.1 M NaCl",-0.44,316,2.3915,"–",-0.24],["1 N H2SO4 + 0.01 M NaCl",-0.43,282,2.1342,"–",-0.22]],"notes":"The 1 M NaCl potentials differ from Table 3 (Ecorr −0.53 V and Epit −0.25 V there). Values are preserved independently."},{"source":"Table 5, chloride-free 1 N H2SO4 row","method":"transcribed","status":"complete","columns":[{"name":"Electrolyte","is_target":false},{"name":"Ecorr","is_target":false,"default_unit":"V SCE"},{"name":"icorr","is_target":false,"default_unit":"μA/cm²"},{"name":"rcorr","is_target":false,"default_unit":"mm/yr"},{"name":"ΔEp","is_target":false,"default_unit":"V"},{"name":"Epit or Eb","is_target":false,"default_unit":"V SCE"}],"rows":[["1 N H2SO4",-0.41,251,1.8996,"–ᵃ",-0.15]],"notes":"The chloride-free potentials differ from Table 4 (Ecorr −0.17 V and Eb 0.09 V there). The paper identifies chloride-free breakdown as non-pitting."},{"source":"Figure 13","method":"digitized","status":"complete","columns":[{"name":"1 N H2SO4 + X M NaCl","is_target":false,"default_unit":"M"},{"name":"Corrosion potential, Ecorr","is_target":false,"default_unit":"V SCE"},{"name":"Pitting potential, Epit","is_target":true,"default_unit":"V SCE"},{"name":"Corrosion rate, rcorr","is_target":false,"default_unit":"mm/yr"}],"rows":[[0.01,-0.43,-0.22,2.1],[0.1,-0.44,-0.24,2.4],[0.4,-0.46,-0.215,13],[0.5,-0.48,-0.21,14.8],[0.6,-0.47,-0.23,12.3],[1,-0.45,-0.28,1.1]],"notes":""}]}

File: series_extractions/paper_49.json
{
  "paper_name": "49_Malik, A. U., et al. Corrosion science 37.10 (1995)_ 1521-1535.pdf",
  "reference_number": 49,
  "series": [
    {
      "source": "Table 5 (PDF p. 7)",
      "method": "transcribed",
      "status": "complete",
      "columns": [
        {
          "name": "Alloys",
          "is_target": false
        },
        {
          "name": "Solution",
          "is_target": false
        },
        {
          "name": "Ecor",
          "is_target": false,
          "default_unit": "mV"
        },
        {
          "name": "Corrosion rate",
          "is_target": false,
          "default_unit": "mpy"
        },
        {
          "name": "Epit",
          "is_target": true,
          "default_unit": "mV"
        },
        {
          "name": "PREN",
          "is_target": false
        }
      ],
      "rows": [
        [
          "304L",
          "300 ppm Cl-",
          -185,
          0.082,
          287,
          18
        ],
        [
          "304L",
          "500 ppm Cl-",
          -206,
          0.105,
          260,
          18
        ],
        [
          "304L",
          "1000 ppm Cl-",
          -208,
          0.121,
          218,
          18
        ],
        [
          "304L",
          "5000 ppm Cl-",
          -216,
          0.138,
          140,
          18
        ],
        [
          "304L",
          "Seawater Natural",
          -217,
          0.173,
          94,
          18
        ],
        [
          "316L",
          "300 ppm Cl-",
          -238,
          0.077,
          344,
          25
        ],
        [
          "316L",
          "500 ppm Cl-",
          -221,
          0.068,
          330,
          25
        ],
        [
          "316L",
          "1000 ppm Cl-",
          -210,
          0.087,
          284,
          25
        ],
        [
          "316L",
          "5000 ppm Cl-",
          -229,
          0.062,
          232,
          25
        ],
        [
          "316L",
          "Seawater Natural",
          -243,
          0.097,
          154,
          25
        ],
        [
          "317L",
          "300 ppm Cl-",
          -210,
          0.089,
          720,
          30
        ],
        [
          "317L",
          "500 ppm Cl-",
          -249,
          0.093,
          647,
          30
        ],
        [
          "317L",
          "1000 ppm Cl-",
          -199,
          0.091,
          556,
          30
        ],
        [
          "317L",
          "5000 ppm Cl-",
          -224,
          0.083,
          275,
          30
        ],
        [
          "317L",
          "Seawater Natural",
          -192,
          0.123,
          204,
          30
        ],
        [
          "904L",
          "300 ppm Cl-",
          -206,
          0.029,
          876,
          35
        ],
        [
          "904L",
          "500 ppm Cl-",
          -188,
          0.025,
          860,
          35
        ],
        [
          "904L",
          "1000 ppm Cl-",
          -194,
          0.044,
          780,
          35
        ],
        [
          "904L",
          "5000 ppm Cl-",
          -195,
          0.0815,
          587,
          35
        ],
        [
          "904L",
          "Seawater Natural",
          -202,
          0.023,
          427,
          35
        ],
        [
          "410",
          "300 ppm Cl-",
          -267,
          0.121,
          144,
          13
        ],
        [
          "410",
          "500 ppm Cl-",
          -247,
          0.146,
          101,
          13
        ],
        [
          "410",
          "1000 ppm Cl-",
          -407,
          4.07,
          -120,
          13
        ],
        [
          "410",
          "5000 ppm Cl-",
          -478,
          5.31,
          -43,
          13
        ],
        [
          "410",
          "Seawater Natural",
          -511,
          32.48,
          -145,
          13
        ],
        [
          "17-4PH",
          "300 ppm Cl-",
          -214,
          0.125,
          221,
          30.5
        ],
        [
          "17-4PH",
          "500 ppm Cl-",
          -211,
          0.071,
          263,
          30.5
        ],
        [
          "17-4PH",
          "1000 ppm Cl-",
          -227,
          0.071,
          251,
          30.5
        ],
        [
          "17-4PH",
          "5000 ppm Cl-",
          -225,
          0.064,
          281,
          30.5
        ],
        [
          "17-4PH",
          "Seawater Natural",
          -240,
          0.095,
          1516,
          30.5
        ],
        [
          "SMO 254",
          "300 ppm Cl-",
          -161,
          0.042,
          840,
          43.5
        ],
        [
          "SMO 254",
          "500 ppm Cl-",
          -167,
          0.042,
          830,
          43.5
        ],
        [
          "SMO 254",
          "1000 ppm Cl-",
          -170,
          0.066,
          821,
          43.5
        ],
        [
          "SMO 254",
          "5000 ppm Cl-",
          -121,
          0.047,
          785,
          43.5
        ],
        [
          "SMO 254",
          "Seawater Natural",
          -166,
          0.025,
          813,
          43.5
        ],
        [
          "SMO 654",
          "300 ppm Cl-",
          -185,
          0.043,
          979,
          57
        ],
        [
          "SMO 654",
          "500 ppm Cl-",
          -120,
          0.027,
          975,
          57
        ],
        [
          "SMO 654",
          "1000 ppm Cl-",
          -185,
          0.09,
          972,
          57
        ],
        [
          "SMO 654",
          "5000 ppm Cl-",
          -315,
          2.02,
          908,
          57
        ],
        [
          "SMO 654",
          "Seawater Natural",
          -278,
          4.42,
          883,
          57
        ],
        [
          "hMo 1925",
          "300 ppm Cl-",
          -144,
          0.056,
          917,
          41
        ],
        [
          "hMo 1925",
          "500 ppm Cl-",
          -134,
          0.069,
          867,
          41
        ],
        [
          "hMo 1925",
          "1000 ppm Cl-",
          -142,
          0.0685,
          738,
          41
        ],
        [
          "hMo 1925",
          "5000 ppm Cl-",
          -187,
          0.084,
          530,
          41
        ],
        [
          "hMo 1925",
          "Seawater Natural",
          -160,
          0.0645,
          1060,
          41
        ],
        [
          "hMo 3127",
          "300 ppm Cl-",
          -204,
          0.03,
          997,
          48.3
        ],
        [
          "hMo 3127",
          "500 ppm Cl-",
          -133,
          0.027,
          980,
          48.3
        ],
        [
          "hMo 3127",
          "1000 ppm Cl-",
          -211,
          0.037,
          973,
          48.3
        ],
        [
          "hMo 3127",
          "5000 ppm Cl-",
          -198,
          0.056,
          933,
          48.3
        ],
        [
          "hMo 3127",
          "Seawater Natural",
          -172,
          0.013,
          883,
          48.3
        ],
        [
          "20 Cb3",
          "300 ppm Cl-",
          -199,
          0.054,
          912,
          26.5
        ],
        [
          "20 Cb3",
          "500 ppm Cl-",
          -218,
          0.053,
          631,
          26.5
        ],
        [
          "20 Cb3",
          "1000 ppm Cl-",
          -216,
          0.054,
          761,
          26.5
        ],
        [
          "20 Cb3",
          "5000 ppm Cl-",
          -181,
          0.109,
          830,
          26.5
        ],
        [
          "20 Cb3",
          "Seawater Natural",
          -149,
          0.223,
          538,
          26.5
        ],
        [
          "Remanit 4565",
          "300 ppm Cl-",
          -133,
          0.055,
          937,
          40
        ],
        [
          "Remanit 4565",
          "500 ppm Cl-",
          -129,
          0.074,
          912,
          40
        ],
        [
          "Remanit 4565",
          "1000 ppm Cl-",
          -170,
          0.077,
          900,
          40
        ],
        [
          "Remanit 4565",
          "5000 ppm Cl-",
          -190,
          0.074,
          869,
          40
        ],
        [
          "Remanit 4565",
          "Seawater Natural",
          -176,
          0.034,
          976,
          40
        ],
        [
          "Monit 44635",
          "300 ppm Cl-",
          -111,
          0.035,
          1006,
          38
        ],
        [
          "Monit 44635",
          "500 ppm Cl-",
          -155,
          0.067,
          1003,
          38
        ],
        [
          "Monit 44635",
          "1000 ppm Cl-",
          -149,
          0.066,
          942,
          38
        ],
        [
          "Monit 44635",
          "5000 ppm Cl-",
          -234,
          0.076,
          940,
          38
        ],
        [
          "Monit 44635",
          "Seawater Natural",
          -228,
          0.068,
          721,
          38
        ],
        [
          "Remanit 4575",
          "300 ppm Cl-",
          -245,
          0.036,
          809,
          35
        ],
        [
          "Remanit 4575",
          "500 ppm Cl-",
          -210,
          0.046,
          842,
          35
        ],
        [
          "Remanit 4575",
          "1000 ppm Cl-",
          -246,
          0.078,
          953,
          35
        ],
        [
          "Remanit 4575",
          "5000 ppm Cl-",
          -147,
          0.095,
          966,
          35
        ],
        [
          "Remanit 4575",
          "Seawater Natural",
          -244,
          0.063,
          826,
          35
        ],
        [
          "Duplex 2205",
          "300 ppm Cl-",
          -208,
          0.041,
          885,
          34
        ],
        [
          "Duplex 2205",
          "500 ppm Cl-",
          -199,
          0.015,
          855,
          34
        ],
        [
          "Duplex 2205",
          "1000 ppm Cl-",
          -196,
          0.073,
          872,
          34
        ],
        [
          "Duplex 2205",
          "5000 ppm Cl-",
          -220,
          0.08,
          851,
          34
        ],
        [
          "Duplex 2205",
          "Seawater Natural",
          -263,
          0.065,
          629,
          34
        ]
      ],
      "notes": "Table 5 prints 1516 mV for 17-4PH in seawater; Figure 6 plots approximately 150 mV. Other disagreements include SMO 254 seawater (813 mV in this table versus approximately 710 mV in Figure 6) and some Figure 5 chloride-series values. Printed table values are retained without correction."
    },
    {
      "source": "Figure 2, printed potential annotations (PDF p. 8)",
      "method": "transcribed",
      "status": "complete",
      "columns": [
        {
          "name": "Alloy",
          "is_target": false
        },
        {
          "name": "Pitting potential",
          "is_target": true,
          "default_unit": "mV"
        }
      ],
      "rows": [
        [
          "Duplex 2205",
          826
        ],
        [
          "20 Cb3",
          538
        ],
        [
          "904L",
          427
        ],
        [
          "317L",
          204
        ],
        [
          "17-4 pH",
          94
        ]
      ],
      "notes": "The figure labels Duplex 2205 at 826 mV and 17-4 pH at 94 mV; Table 5 gives seawater values 629 and 1516 mV, respectively. Values are the printed annotations, not inferred from the polarization curves."
    },
    {
      "source": "Figure 5, 304L (PDF p. 12)",
      "method": "digitized",
      "status": "complete",
      "columns": [
        {
          "name": "Log Cl (ppm)",
          "is_target": false
        },
        {
          "name": "Epit",
          "is_target": true,
          "default_unit": "mV"
        }
      ],
      "rows": [
        [
          2.5,
          290
        ],
        [
          3.0,
          260
        ],
        [
          3.5,
          220
        ],
        [
          4.0,
          150
        ]
      ],
      "notes": "The plotted Log Cl (ppm) coordinates are approximately 2.5, 3.0, 3.5 and 4.0; these do not match the logarithms of all Table 5 column headings. Figure values are retained independently of the table."
    },
    {
      "source": "Figure 5, 316L (PDF p. 12)",
      "method": "digitized",
      "status": "complete",
      "columns": [
        {
          "name": "Log Cl (ppm)",
          "is_target": false
        },
        {
          "name": "Epit",
          "is_target": true,
          "default_unit": "mV"
        }
      ],
      "rows": [
        [
          2.5,
          340
        ],
        [
          3.0,
          330
        ],
        [
          3.5,
          290
        ],
        [
          4.0,
          240
        ]
      ],
      "notes": "The plotted Log Cl (ppm) coordinates are approximately 2.5, 3.0, 3.5 and 4.0; these do not match the logarithms of all Table 5 column headings. Figure values are retained independently of the table."
    },
    {
      "source": "Figure 5, 317L (PDF p. 12)",
      "method": "digitized",
      "status": "complete",
      "columns": [
        {
          "name": "Log Cl (ppm)",
          "is_target": false
        },
        {
          "name": "Epit",
          "is_target": true,
          "default_unit": "mV"
        }
      ],
      "rows": [
        [
          2.5,
          720
        ],
        [
          3.0,
          650
        ],
        [
          3.5,
          560
        ],
        [
          4.0,
          280
        ]
      ],
      "notes": "The plotted Log Cl (ppm) coordinates are approximately 2.5, 3.0, 3.5 and 4.0; these do not match the logarithms of all Table 5 column headings. Figure values are retained independently of the table."
    },
    {
      "source": "Figure 5, 904L (PDF p. 12)",
      "method": "digitized",
      "status": "partial",
      "columns": [
        {
          "name": "Log Cl (ppm)",
          "is_target": false
        },
        {
          "name": "Epit",
          "is_target": true,
          "default_unit": "mV"
        }
      ],
      "rows": [
        [
          2.5,
          880
        ],
        [
          3.0,
          null
        ],
        [
          3.5,
          780
        ],
        [
          4.0,
          590
        ]
      ],
      "notes": "The plotted Log Cl (ppm) coordinates are approximately 2.5, 3.0, 3.5 and 4.0; these do not match the logarithms of all Table 5 column headings. Figure values are retained independently of the table. The x = 3.0 square overlaps other markers and its ordinate is unresolved."
    },
    {
      "source": "Figure 5, 254 (PDF p. 12)",
      "method": "digitized",
      "status": "complete",
      "columns": [
        {
          "name": "Log Cl (ppm)",
          "is_target": false
        },
        {
          "name": "Epit",
          "is_target": true,
          "default_unit": "mV"
        }
      ],
      "rows": [
        [
          2.5,
          850
        ],
        [
          3.0,
          830
        ],
        [
          3.5,
          820
        ],
        [
          4.0,
          790
        ]
      ],
      "notes": "The plotted Log Cl (ppm) coordinates are approximately 2.5, 3.0, 3.5 and 4.0; these do not match the logarithms of all Table 5 column headings. Figure values are retained independently of the table."
    },
    {
      "source": "Figure 5, 1925 (PDF p. 12)",
      "method": "digitized",
      "status": "complete",
      "columns": [
        {
          "name": "Log Cl (ppm)",
          "is_target": false
        },
        {
          "name": "Epit",
          "is_target": true,
          "default_unit": "mV"
        }
      ],
      "rows": [
        [
          2.5,
          920
        ],
        [
          3.0,
          880
        ],
        [
          3.5,
          740
        ],
        [
          4.0,
          540
        ]
      ],
      "notes": "The plotted Log Cl (ppm) coordinates are approximately 2.5, 3.0, 3.5 and 4.0; these do not match the logarithms of all Table 5 column headings. Figure values are retained independently of the table."
    },
    {
      "source": "Figure 5, 3127 (PDF p. 12)",
      "method": "digitized",
      "status": "complete",
      "columns": [
        {
          "name": "Log Cl (ppm)",
          "is_target": false
        },
        {
          "name": "Epit",
          "is_target": true,
          "default_unit": "mV"
        }
      ],
      "rows": [
        [
          2.5,
          990
        ],
        [
          3.0,
          980
        ],
        [
          3.5,
          970
        ],
        [
          4.0,
          920
        ]
      ],
      "notes": "The plotted Log Cl (ppm) coordinates are approximately 2.5, 3.0, 3.5 and 4.0; these do not match the logarithms of all Table 5 column headings. Figure values are retained independently of the table."
    },
    {
      "source": "Figure 5, 4565 (PDF p. 12)",
      "method": "digitized",
      "status": "complete",
      "columns": [
        {
          "name": "Log Cl (ppm)",
          "is_target": false
        },
        {
          "name": "Epit",
          "is_target": true,
          "default_unit": "mV"
        }
      ],
      "rows": [
        [
          2.5,
          950
        ],
        [
          3.0,
          910
        ],
        [
          3.5,
          900
        ],
        [
          4.0,
          880
        ]
      ],
      "notes": "The plotted Log Cl (ppm) coordinates are approximately 2.5, 3.0, 3.5 and 4.0; these do not match the logarithms of all Table 5 column headings. Figure values are retained independently of the table."
    },
    {
      "source": "Figure 5, 2205 (PDF p. 12)",
      "method": "digitized",
      "status": "partial",
      "columns": [
        {
          "name": "Log Cl (ppm)",
          "is_target": false
        },
        {
          "name": "Epit",
          "is_target": true,
          "default_unit": "mV"
        }
      ],
      "rows": [
        [
          2.5,
          null
        ],
        [
          3.0,
          850
        ],
        [
          3.5,
          880
        ],
        [
          4.0,
          860
        ]
      ],
      "notes": "The plotted Log Cl (ppm) coordinates are approximately 2.5, 3.0, 3.5 and 4.0; these do not match the logarithms of all Table 5 column headings. Figure values are retained independently of the table. The x = 2.5 open circle overlaps other markers and its ordinate is unresolved."
    },
    {
      "source": "Figure 5, 654, inverted triangles (PDF p. 12)",
      "method": "digitized",
      "status": "none",
      "columns": [
        {
          "name": "Log Cl (ppm)",
          "is_target": false
        },
        {
          "name": "Epit",
          "is_target": true,
          "default_unit": "mV"
        }
      ],
      "rows": [],
      "notes": "The legend identifies inverted triangles for 654, but separate inverted-triangle data markers cannot be resolved among the upper traces and overlapping symbols, even in an enlarged rendering. No points were inferred from connecting lines or copied from Table 5."
    },
    {
      "source": "Figure 6 (PDF p. 12)",
      "method": "digitized",
      "status": "complete",
      "columns": [
        {
          "name": "Steel",
          "is_target": false
        },
        {
          "name": "PREN",
          "is_target": false
        },
        {
          "name": "Epit",
          "is_target": true,
          "default_unit": "mV"
        }
      ],
      "rows": [
        [
          "304L",
          18,
          90
        ],
        [
          "316L",
          25.5,
          160
        ],
        [
          "317L",
          30.5,
          210
        ],
        [
          "17-4PH",
          30.5,
          160
        ],
        [
          "20Cb3",
          26.5,
          540
        ],
        [
          "904L",
          35,
          440
        ],
        [
          "2205",
          35,
          630
        ],
        [
          "254",
          38,
          720
        ],
        [
          "4575",
          35,
          840
        ],
        [
          "44653",
          43.5,
          820
        ],
        [
          "3127",
          48.5,
          890
        ],
        [
          "4565",
          40,
          980
        ],
        [
          "1925",
          41,
          1070
        ],
        [
          "654",
          57,
          890
        ]
      ],
      "notes": "Some points differ materially from Table 5, notably 17-4PH, 254 and the alloy labeled 44653 here (Monit 44635 in Table 5). The visible figure labels and coordinates are retained without relabeling or substituting table values."
    }
  ]
}

File: series_extractions/paper_54.json
{
  "paper_name": "54_R. Bandy, D. van Rooyen, Corrosion 39 (1983)_ p. 227.pdf",
  "reference_number": 54,
  "series": [
    {
      "source": "Table 2 (PDF p. 3)",
      "method": "transcribed",
      "status": "complete",
      "columns": [
        {
          "name": "Specimen",
          "is_target": false
        },
        {
          "name": "FeCl3 corrosion rate",
          "is_target": false,
          "default_unit": "mm/y"
        },
        {
          "name": "Ec",
          "is_target": true,
          "default_unit": "mV vs S.C.E."
        }
      ],
      "rows": [
        [
          1,
          2.38,
          29
        ],
        [
          2,
          2.57,
          93
        ],
        [
          3,
          0.33,
          317
        ],
        [
          4,
          0.28,
          267
        ],
        [
          5,
          0.34,
          325
        ],
        [
          6,
          0.34,
          405
        ],
        [
          7,
          0.77,
          404
        ],
        [
          8,
          14.73,
          101
        ],
        [
          9,
          0.65,
          105
        ],
        [
          10,
          1.61,
          112
        ],
        [
          11,
          0.96,
          198
        ],
        [
          12,
          0,
          163
        ],
        [
          13,
          1.11,
          398
        ],
        [
          14,
          2.37,
          16
        ],
        [
          15,
          0,
          249
        ],
        [
          16,
          0,
          605
        ],
        [
          17,
          0,
          456
        ],
        [
          18,
          1.35,
          2
        ],
        [
          19,
          12.93,
          -32
        ],
        [
          20,
          1.99,
          52
        ],
        [
          21,
          0,
          "— (no breakdown in scanning to 708 mV)"
        ],
        [
          22,
          5.25,
          74
        ],
        [
          23,
          2.19,
          165
        ],
        [
          24,
          26.9,
          -8
        ],
        [
          25,
          14.11,
          268
        ],
        [
          26,
          0,
          "—"
        ],
        [
          27,
          0,
          "—"
        ],
        [
          28,
          0,
          "—"
        ],
        [
          29,
          0,
          "—"
        ],
        [
          30,
          0,
          "—"
        ],
        [
          "Ti",
          0,
          "—"
        ],
        [
          "Alloy 20 CB-3",
          2.63,
          327
        ],
        [
          "Alloy 625",
          0,
          "—"
        ],
        [
          "Ti Code 12",
          0,
          "—"
        ],
        [
          "Type 316",
          1.71,
          158
        ],
        [
          "Type 304",
          8.72,
          108
        ],
        [
          "Type 216",
          0,
          262
        ],
        [
          "AL 6X",
          0,
          562
        ],
        [
          "Alloy C-276",
          0,
          "—"
        ],
        [
          "Alloy G",
          0,
          "—"
        ],
        [
          "Alloy S",
          0,
          "—"
        ],
        [
          "SAF2205",
          0,
          254
        ],
        [
          "3 RE 60",
          2.97,
          231
        ]
      ],
      "notes": ""
    },
    {
      "source": "Table 3 (PDF p. 4)",
      "method": "transcribed",
      "status": "complete",
      "columns": [
        {
          "name": "Specimen",
          "is_target": false
        },
        {
          "name": "Ec, 50 C 0.5 N HCl + 1 N NaCl",
          "is_target": true,
          "default_unit": "mV vs S.C.E."
        },
        {
          "name": "Current density at Ec",
          "is_target": false,
          "default_unit": "µA/cm²"
        },
        {
          "name": "30 C FeCl3",
          "is_target": false,
          "default_unit": "mm/y"
        },
        {
          "name": "30 C 1 N NaCl, Ec",
          "is_target": true,
          "default_unit": "mV vs S.C.E."
        }
      ],
      "rows": [
        [
          12,
          -185,
          450,
          0,
          163
        ],
        [
          13,
          -155,
          98,
          1.11,
          398
        ],
        [
          15,
          -152,
          300,
          0,
          249
        ],
        [
          16,
          -88,
          190,
          0,
          605
        ],
        [
          17,
          149,
          106,
          0,
          456
        ],
        [
          21,
          145,
          10,
          0,
          "— (no breakdown in scanning to 908 mV)"
        ],
        [
          26,
          "— (no breakdown in scanning to 908 mV)",
          null,
          0,
          "— (no breakdown in scanning to 908 mV)"
        ],
        [
          27,
          281,
          3.8,
          0,
          "— (no breakdown in scanning to 908 mV)"
        ],
        [
          28,
          "— (no breakdown in scanning to 908 mV)",
          null,
          0,
          "— (no breakdown in scanning to 908 mV)"
        ],
        [
          29,
          "— (no breakdown in scanning to 908 mV)",
          null,
          0,
          "— (no breakdown in scanning to 908 mV)"
        ],
        [
          30,
          "— (no breakdown in scanning to 908 mV)",
          null,
          0,
          "— (no breakdown in scanning to 908 mV)"
        ],
        [
          "Ti",
          "— (no breakdown in scanning to 908 mV)",
          null,
          0,
          "— (no breakdown in scanning to 908 mV)"
        ],
        [
          "Alloy 20 CB-3",
          -62,
          440,
          2.63,
          327
        ],
        [
          "Alloy 625",
          "— (no breakdown in scanning to 908 mV)",
          null,
          0,
          "— (no breakdown in scanning to 908 mV)"
        ],
        [
          "Ti Code 12",
          "— (no breakdown in scanning to 908 mV)",
          null,
          0,
          "— (no breakdown in scanning to 908 mV)"
        ],
        [
          "Type 216",
          -105,
          96,
          0,
          262
        ],
        [
          "AL 6X",
          195,
          4,
          0,
          562
        ],
        [
          "Alloy C-276",
          "— (no breakdown in scanning to 908 mV)",
          null,
          0,
          "— (no breakdown in scanning to 908 mV)"
        ],
        [
          "Alloy G",
          "— (no breakdown in scanning to 908 mV)",
          null,
          0,
          "— (no breakdown in scanning to 908 mV)"
        ],
        [
          "Alloy S",
          "— (no breakdown in scanning to 908 mV)",
          null,
          0,
          "— (no breakdown in scanning to 908 mV)"
        ],
        [
          "SAF 2205",
          -184,
          74,
          0,
          254
        ]
      ],
      "notes": "The no-breakdown footnote here specifies scanning to 908 mV, including specimen 21 in the 30 C NaCl column. Table 2 specifies 708 mV for specimen 21. Both source qualifications are preserved."
    }
  ]
}
